Repository: MarieDevulder/Machine_Learning_OSC_ISEN_Project_24

# Machine_Learning_OSC_ISEN_Project_24
>Marie Devulder et Mathilde Rigaud.

## Le projet.
Ce projet vise à exploiter les techniques de machine learning pour approfondir l'étude sur les cellules solaires organiques. L'objectif principal est d'optimiser leur efficacité et leur performance en analysant des ensembles de données. En utilisant des algorithmes d'apprentissage automatique, nous cherchons à identifier les facteurs clés qui influent sur le rendement des cellules solaires organiques, ce qui pourrait conduire à des avancées significatives dans le domaine de l'énergie solaire renouvelable. <br><br>
Ici le but est de se focaliser sur des combinaisions donc le PCE est autour des 15%.<br>

File: datasets/M12024_DATA_augmented.csv (part 2 of 16)
"Mol_don","Mol_acc","PCE","Voc","Jsc","FF","SMILES_acc","SMILES_don","DOI"
"PCT-EHp","Y6","15.06","0.79","25.7","0.727","CCc1c(/C=C2\C(=O)c3cc(F)c(F)cc3C2=C(C#N)C#N)sc2c1sc1c3c4nsnc4c4c5sc6cc(/C=C7\C(=O)c8cc(F)c(F)cc8C7=C(C#N)C#N)sc6c5n(CC)c4c3n(CC)c21","CCCC.C.C.C.CCC.CCCCCCCCn%10c(=O)c9c(c1ccc(*(C)C)s1)c2nn(CCC(CC)CCCC)nc2c(c8ccc(c7cc6c(c3cc(Cl)c(CC(CC)CCCC)s3)c4sc(C(C)(C)C)cc4c(c5cc(Cl)c(CC(CC)CCCC)s5)c6s7)s8)c9c%10=O","https://doi.org/10.1021/acsenergylett.9b01447"
"P2F-EHp","Y6","15.65","0.81","26.11","0.733","CCc1c(/C=C2\C(=O)c3cc(F)c(F)cc3C2=C(C#N)C#N)sc2c1sc1c3c4nsnc4c4c5sc6cc(/C=C7\C(=O)c8cc(F)c(F)cc8C7=C(C#N)C#N)sc6c5n(CC)c4c3n(CC)c21","CCc1c(F)cc(-c2c3cc(-c4ccc(-c5c6c(c(-c7ccc(-c8cc9c(-c%10cc(F)c(CC)c(F)c%10)c%10sc(-c%11ccc(-c%12c%13c(c(-c%14ccc(-c%15cc%16c(-c%17cc(F)c(CC)c(F)c%17)c%17sc(-c%18ccc(-c%19c%20c(c(-c%21cccs%21)c%21nn(CC)nc%19%21)C(=O)N(CC)C%20=O)s%18)cc%17c(-c%17cc(F)c(CC)c(F)c%17)c%16s%15)s%14)c%14nn(CC)nc%12%14)C(=O)N(CC)C%13=O)s%11)cc%10c(-c%10cc(F)c(CC)c(F)c%10)c9s8)s7)c7nn(CC)nc57)C(=O)N(CC)C6=O)s4)sc3c(-c3cc(F)c(CC)c(F)c3)c3ccsc23)cc1F","https://doi.org/10.1021/acsenergylett.9b01447"
"PBDB-T-2F","Y6","15.3","0.85","24.8","0.72","CCc1c(/C=C2\C(=O)c3cc(F)c(F)cc3C2=C(C#N)C#N)sc2c1sc1c3c4nsnc4c4c5sc6cc(/C=C7\C(=O)c8cc(F)c(F)cc8C7=C(C#N)C#N)sc6c5n(CC)c4c3n(CC)c21","[H]C1=CC2=C(S1)C(C3=CC(F)=C(CC(CC)CCCC)S3)=C4C(SC(C5=CC=C(S5)C6=C7C(C(C8=C(CC(CC)CCCC)SC(CC(CC)CCCC)=C8C7=O)=O)=C(C9=CC=C([H])S9)S6)=C4)=C2C%10=CC(F)=C(CC(CC)CCCC)S%10","https://doi.org/10.1002/adma.21902965"
"PBDB-T-2F","BTP-4F","15.4","0.8","25.2","0.77","c1c(c(cc2c1C(=C(C#N)C#N)/C(=C/c1sc3c(c1CCCCCCCCCCC)sc1c3nh(c3c1c1c(c4c3n(c3c4sc4c3s/c(=C\C3=C(c5c(C3=O)cc(c(c 5)F)F)[C](C#N)C#N)/c4CCCCCCCCCCC)C[C@@H](CCCCC C)CCCC)ns[n]1)C[C@H](CCCC)CCCCCC)/C2=O)F)F","[H]C1=CC2=C(S1)C(C3=CC(F)=C(CC(CC)CCCC)S3)=C4C(SC(C5=CC=C(S5)C6=C7C(C(C8=C(CC(CC)CCCC)SC(CC(CC)CCCC)=C8C7=O)=O)=C(C9=CC=C([H])S9)S6)=C4)=C2C%10=CC(F)=C(CC(CC)CCCC)S%10","https://doi.org/10.1039/C9TC05301H"
"PTQ10","BTP-Ph","17.1","0.882","24.3","0.753","CC=c2c(=O)c1cc(F)c(F)cc1c2=C(C#N)C#N.CCCC.CCCC.CCCCCC.CCCCCCc%12ccc(c1csc%10c1sc%11c9c2nsnc2c8c7sc6c(c3ccc(CCCCCC)cc3)c(C=c5c(=O)c4cc(F)c(F)cc4c5=C(C#N)C#N)sc6c7n(CC(CC)CCCC)c8c9n(CC(CC)CCCC)c%10%11)cc%12.CC.CCCC","[H]C1=C(F)C(F)=C(C2=CC=C([H])S2)C3=C1N=C(OCC(CCCCCC)CCCCCCCC)C=N3","https://doi.org/10.1002/aenm.20210079"
"PTQ10","BTP-Th","16.8","0.872","24.8","0.747","CC=c2c(=O)c1cc(F)c(F)cc1c2=C(C#N)C#N.CCCC.CCCC.CCCCCC.CCCCCCCCc%12ccc(c1csc%10c1sc%11c9c2nsnc2c8c7sc6c(c3ccc(CCCCCCCC)s3)c(C=c5c(=O)c4cc(F)c(F)cc4c5=C(C#N)C#N)sc6c7n(CC(CC)CCCC)c8c9n(CC(CC)CCCC)c%10%11)s%12.CC","[H]C1=C(F)C(F)=C(C2=CC=C([H])S2)C3=C1N=C(OCC(CCCCCC)CCCCCCCC)C=N3","https://doi.org/10.1002/aenm.20210079"
"PTQ10","BTP-C11","16.4","0.852","24.7","0.741","CC=c2c(=O)c1cc(F)c(F)cc1c2=C(C#N)C#N.CCCC.CCCC.CCCCCCCCCCCC.CCCCCCCCCCCc3c(C=c2c(=O)c1cc(F)c(F)cc1c2=C(C#N)C#N)sc9c3sc%10c8c4nsnc4c7c6sc5ccsc5c6n(CC(CC)CCCC)c7c8n(CC(CC)CCCC)c9%10","[H]C1=C(F)C(F)=C(C2=CC=C([H])S2)C3=C1N=C(OCC(CCCCCC)CCCCCCCC)C=N3","https://doi.org/10.1002/aenm.20210079"
"PM6","Y6-BO","16","0.83","25.8","0.74","CCCCCCCCCCCc3c(C=c2c(=O)c1cc(F)c(F)cc1c2=C(C#N)C#N)sc%11c3sc%12c%10c4nsnc4c9c8sc7c(CCCCCCCCCCC)c(C=c6c(=O)c5cc(F)c(F)cc5c6=C(C#N)C#N)sc7c8n(CC(CCCC)CCCCCC)c9c%10n(CC(CCCC)CCCCCC)c%11%12","FC1=C(CC(CCCC)CC)SC(C2=C(C=C(C3=CC=C(C4=C5C(C(C6=C(CC(CC)CCCC)SC(CC(CCCC)CC)=C6C5=O)=O)=C(C7=CC=C([H])S7)S4)S3)S8)C8=C(C9=CC(F)=C(CC(CCCC)CC)S9)C%10=C2SC([H])=C%10)=C1","https://doi.org/10.1002/anie.202016265"
"PBDB-TF","Y11","16.54","0.833","26.74","0.7443","CCc1sc(-c2c3cc(-c4ccc(-c5sc(-c6ccc(-c7cc8c(-c9cc(F)c(CC)s9)c9sc(-c%10ccc(-c%11sc(-c%12ccc(-c%13cc%14c(-c%15cc(F)c(CC)s%15)c%15sc(-c%16ccc(-c%17sc(-c%18cccs%18)c%18c%17C(=O)c%17c(CC)sc(CC)c%17C%18=O)s%16)cc%15c(-c%15cc(F)c(CC)s%15)c%14s%13)s%12)c%12c%11C(=O)c%11c(CC)sc(CC)c%11C%12=O)s%10)cc9c(-c9cc(F)c(CC)s9)c8s7)s6)c6c5C(=O)c5c(CC)sc(CC)c5C6=O)s4)sc3c(-c3cc(F)c(CC)s3)c3ccsc23)cc1F","CCc1sc(-c2c3cc(-c4ccc(-c5sc(-c6ccc(-c7cc8c(-c9cc(F)c(CC)s9)c9sc(-c%10ccc(-c%11sc(-c%12ccc(-c%13cc%14c(-c%15cc(F)c(CC)s%15)c%15sc(-c%16ccc(-c%17sc(-c%18cccs%18)c%18c%17C(=O)c%17c(CC)sc(CC)c%17C%18=O)s%16)cc%15c(-c%15cc(F)c(CC)s%15)c%14s%13)s%12)c%12c%11C(=O)c%11c(CC)sc(CC)c%11C%12=O)s%10)cc9c(-c9cc(F)c(CC)s9)c8s7)s6)c6c5C(=O)c5c(CC)sc(CC)c5C6=O)s4)sc3c(-c3cc(F)c(CC)s3)c3ccsc23)cc1F","10.1038/s41566-019-0573-5"
"PTQ10","m-BTP- PhC6","17.7","0.878","24.8","0.774","CCCCCCc%14cccc(c3c(C=c2c(=O)c1cc(F)c(F)cc1c2=C(C#N)C#N)sc%12c3sc%13c%11c4nsnc4c%10c9sc8c(c5cccc(CCCCCC)c5)c(C=c7c(=O)c6cc(F)c(F)cc6c7=C(C#N)C#N)sc8c9n(CC(CC)CCCC)c%10c%11n(CC(CC)CCCC)c%12%13)c%14.C","[H]C1=C(F)C(F)=C(C2=CC=C([H])S2)C3=C1N=C(OCC(CCCCCC)CCCCCCCC)C=N3","https://doi.org/10.1039/D0EE03506H"
"PM6","TPT10","16.26","0.889","23.91","0.73","CCOc1nc2cc(F)c(F)c(-c3ccc(-c4c(F)c(F)c(-c5ccc(-c6c(F)c(F)c(-c7cccs7)c7nc(C)c(OCC)nc67)s5)c5nc(C)c(OCC)nc45)s3)c2nc1C","FC1=C(CC(CCCC)CC)SC(C2=C(C=C(C3=CC=C(C4=C5C(C(C6=C(CC(CC)CCCC)SC(CC(CCCC)CC)=C6C5=O)=O)=C(C7=CC=C([H])S7)S4)S3)S8)C8=C(C9=CC(F)=C(CC(CCCC)CC)S9)C%10=C2SC([H])=C%10)=C1","https://doi.org/10.1039/D0TA04941G"
"PTQ10","p-BTP- PhC6","17.1","0.888","24.3","0.779","CCCCCCc%14ccc(c3c(C=c2c(=O)c1cc(F)c(F)cc1c2=C(C#N)C#N)sc%12c3sc%13c%11c4nsnc4c%10c9sc8c(c5ccc(CCCCCC)cc5)c(C=c7c(=O)c6cc(F)c(F)cc6c7=C(C#N)C#N)sc8c9n(CC(CC)CCCC)c%10c%11n(CC(CC)CCCC)c%12%13)cc%14.C.C.C","[H]C1=C(F)C(F)=C(C2=CC=C([H])S2)C3=C1N=C(OCC(CCCCCC)CCCCCCCC)C=N3","https://doi.org/10.1039/D0EE03506H"
"PBDB-TF","BTIC-2Cl-yCF","16.31","0.84","25.09","0.7699","CCc1c(/C=C2\C(=O)c3cc(C(F)(F)F)ccc3C2=C(C#N)C#N)sc2c1sc1c3c4nsnc4c4c5sc6c(CC)c(/C=C7\C(=O)c8cc(Cl)c(Cl)cc8C7=C(C#N)C#N)sc6c5n(CC)c4c3n(CC)c21","CCc1sc(-c2c3cc(-c4ccc(-c5sc(-c6ccc(-c7cc8c(-c9cc(F)c(CC)s9)c9sc(-c%10ccc(-c%11sc(-c%12ccc(-c%13cc%14c(-c%15cc(F)c(CC)s%15)c%15sc(-c%16ccc(-c%17sc(-c%18cccs%18)c%18c%17C(=O)c%17c(CC)sc(CC)c%17C%18=O)s%16)cc%15c(-c%15cc(F)c(CC)s%15)c%14s%13)s%12)c%12c%11C(=O)c%11c(CC)sc(CC)c%11C%12=O)s%10)cc9c(-c9cc(F)c(CC)s9)c8s7)s6)c6c5C(=O)c5c(CC)sc(CC)c5C6=O)s4)sc3c(-c3cc(F)c(CC)s3)c3ccsc23)cc1F","10.1002/ange.202013053"
"SZ5","BPS-4F","16.3","0.82","25.4","0.779","CCn1c2c(sc3cc(/C=C4\C(=O)c5cc(F)c(F)cc5C4=C(C#N)C#N)[se]c32)c2c3nsnc3c3c4sc5cc(/C=C6\C(=O)c7cc(F)c(F)cc7C6=C(C#N)C#N)[se]c5c4n(CC)c3c21","CCc1csc(-c2nc3sc(-c4cc(CC)c(-c5cc6c(-c7cc(Cl)c(CC)s7)c7sc(-c8ccc(-c9sc(-c%10ccc(-c%11cc%12c(-c%13cc(Cl)c(CC)s%13)c%13sccc%13c(-c%13cc(Cl)c(CC)s%13)c%12s%11)s%10)c%10c9C(=O)c9c(CC)sc(CC)c9C%10=O)s8)cc7c(-c7cc(Cl)c(CC)s7)c6s5)s4)nc3s2)c1",": 10.1002/nano.202100036"
"L1","BTP-eC9","16.12","0.831","25.14","0.78","CCc1c(/C=C2\C(=O)c3cc(F)c(F)cc3C2=C(C#N)C#N)sc2c1sc1c3c4nsnc4c4c5sc6cc(/C=C7\C(=O)c8cc(F)c(F)cc8C7=C(C#N)C#N)sc6c5n(CC)c4c3n(CC)c21","CCc1csc(-c2cc3oc(=O)c4cc(-c5cc(CC)c(-c6cc7c(-c8ccc(CC)s8)c8sc(-c9sc(-c%10cc%11oc(=O)c%12cc(-c%13cc(CC)c(-c%14cc%15c(-c%16ccc(CC)s%16)c%16sc(-c%17sc(-c%18cc%19oc(=O)c%20cc(-c%21cc(CC)c(-c%22cc%23c(-c%24ccc(CC)s%24)c%24sccc%24c(-c%24ccc(CC)s%24)c%23s%22)s%21)sc%20c%19s%18)cc%17CC)cc%16c(-c%16ccc(CC)s%16)c%15s%14)s%13)sc%12c%11s%10)cc9CC)cc8c(-c8ccc(CC)s8)c7s6)s5)sc4c3s2)c1","10.1039/d2ta07463j "
"PM6","Y6-2Cl","15.38","0.847","25.67","0.707","CCCCCCCCCCCc3c(C=c2c(=O)c1cc(Cl)c(Cl)cc1c2=C(C#N)C#N)sc%11c3sc%12c%10c4nsnc4c9c8sc7c(CCCCCCCCCCC)c(C=c6c(=O)c5cc(Cl)c(Cl)cc5c6=C(C#N)C#N)sc7c8n(CC(CC)CCCC)c9c%10n(CC(CC)CCCC)c%11%12","FC1=C(CC(CCCC)CC)SC(C2=C(C=C(C3=CC=C(C4=C5C(C(C6=C(CC(CC)CCCC)SC(CC(CCCC)CC)=C6C5=O)=O)=C(C7=CC=C([H])S7)S4)S3)S8)C8=C(C9=CC(F)=C(CC(CCCC)CC)S9)C%10=C2SC([H])=C%10)=C1","https://doi.org/10.1016/j.joule.2019.12.004"
"PM6","Y6-C2","15.59","0.844","25.76","0.717","CCCCCCCCCCCc3c(C=c2c(=O)c1cc(Cl)c(Cl)cc1c2=C(C#N)C#N)sc%11c3sc%12c%10c4nsnc4c9c8sc7c(CCCCCCCCCCC)c(C=c6c(=O)c5cc(Cl)c(Cl)cc5c6=C(C#N)C#N)sc7c8n(CCC(CC)CCCC)c9c%10n(CCC(CC)CCCC)c%11%12","FC1=C(CC(CCCC)CC)SC(C2=C(C=C(C3=CC=C(C4=C5C(C(C6=C(CC(CC)CCCC)SC(CC(CCCC)CC)=C6C5=O)=O)=C(C7=CC=C([H])S7)S4)S3)S8)C8=C(C9=CC(F)=C(CC(CCCC)CC)S9)C%10=C2SC([H])=C%10)=C1","https://doi.org/10.1016/j.joule.2019.12.004"
"PBDB-TF","S-WSeSe-Cl","16.01","0.828","26.35","0.7341","CCc1c(/C=C2\C(=O)c3cc(Cl)c(Cl)cc3C2=C(C#N)C#N)[se]c2c1sc1c3c4nsnc4c4c5sc6c(CC)c(/C=C7/C(=O)c8cc(Cl)c(Cl)cc8C7=C(C#N)C#N)[se]c6c5n(CC)c4c3n(CC)c12","CCc1sc(-c2c3cc(-c4ccc(-c5sc(-c6ccc(-c7cc8c(-c9cc(F)c(CC)s9)c9sc(-c%10ccc(-c%11sc(-c%12ccc(-c%13cc%14c(-c%15cc(F)c(CC)s%15)c%15sc(-c%16ccc(-c%17sc(-c%18cccs%18)c%18c%17C(=O)c%17c(CC)sc(CC)c%17C%18=O)s%16)cc%15c(-c%15cc(F)c(CC)s%15)c%14s%13)s%12)c%12c%11C(=O)c%11c(CC)sc(CC)c%11C%12=O)s%10)cc9c(-c9cc(F)c(CC)s9)c8s7)s6)c6c5C(=O)c5c(CC)sc(CC)c5C6=O)s4)sc3c(-c3cc(F)c(CC)s3)c3ccsc23)cc1F",""
"D18","FOEH-2F","15.51","0.88","23.75","0.738","CCCCCCC(CC)C%11(C(CC)CCCCCC)Oc7cc6c5cc4OC(C(CC)CCCCCC)(C(CC)CCCCCC)c3cc(C=c2c(=O)c1cc(F)c(F)cc1c2=C(C#N)C#N)sc3c4cc5C(C(CC)CCCCCC)(C(CC)CCCCCC)c6cc7c%10sc(C=c9c(=O)c8cc(F)c(F)cc8c9=C(C#N)C#N)cc%10%11","CCCCCCC(CC1=CSC(C2=CC3=C(C4=C(C5=NSN=C53)C=C(S4)C6=CC(CC(CCCCCC)CCCC)=C(S6)C7=CC8=C(C9=C(C(C%10=CC(F)=C(N%10)CC(CCCC)CC)=C8S7)C=CS9)C%11=CC(F)=C(S%11)CC(CCCC)CC)S2)=C1)CCCC","http://dx.doi.org/10.1016/j.orgel.2022.106541"
"PBDB-TF","Y22 ","15,4","0.853","24.37","0.7412","CCc1sc(-c2c3cc(-c4ccc(-c5sc(-c6ccc(-c7cc8c(-c9cc(F)c(CC)s9)c9sc(-c%10ccc(-c%11sc(-c%12ccc(-c%13cc%14c(-c%15cc(F)c(CC)s%15)c%15sc(-c%16ccc(-c%17sc(-c%18cccs%18)c%18c%17C(=O)c%17c(CC)sc(CC)c%17C%18=O)s%16)cc%15c(-c%15cc(F)c(CC)s%15)c%14s%13)s%12)c%12c%11C(=O)c%11c(CC)sc(CC)c%11C%12=O)s%10)cc9c(-c9cc(F)c(CC)s9)c8s7)s6)c6c5C(=O)c5c(CC)sc(CC)c5C6=O)s4)sc3c(-c3cc(F)c(CC)s3)c3ccsc23)cc1F","CCc1c(/C=C2\C(=O)c3cc(F)c(F)cc3C2=C(C#N)C#N)sc2c1sc1c3c4nn(CC)nc4c4c5sc(/C=C6\C(=O)c7cc(F)c(F)cc7C6=C(C#N)C#N)c(CC)c5n(CC)c4c3n(CC)c21","10.1039/D0TA01636E"
"D18","BTP-eC11","16.6","0.86","25.8","0.722","c1c(c(cc2c1C(=C(C#N)C#N)/C(=C/c1sc3c(c1CCCCCCCCCCC)sc1c3n(c3c1c1c(c4c3n(c3c4sc4=C([C](Sc34)/C=C/3\C(=O)c4c(C3=C(C#N)C#N)cc(c(c4)Cl)Cl)CCCCCCCCCCC)C[C@@H](CC CCCC)CCCC)ns[n]1)C[C@H](CCCC)CCCCCC)/C2=O)Cl)Cl","CCCCCCC(CC1=CSC(C2=CC3=C(C4=C(C5=NSN=C53)C=C(S4)C6=CC(CC(CCCCCC)CCCC)=C(S6)C7=CC8=C(C9=C(C(C%10=CC(F)=C(N%10)CC(CCCC)CC)=C8S7)C=CS9)C%11=CC(F)=C(S%11)CC(CCCC)CC)S2)=C1)CCCC","http://dx.doi.org/10.1007/s11426-021-1128-1"
"PM6","Y11","15.65","0.84","24.62","0.733","CCc1sc(-c2c3cc(-c4ccc(-c5sc(-c6ccc(-c7cc8c(-c9cc(F)c(CC)s9)c9sc(-c%10ccc(-c%11sc(-c%12ccc(-c%13cc%14c(-c%15cc(F)c(CC)s%15)c%15sc(-c%16ccc(-c%17sc(-c%18cccs%18)c%18c%17C(=O)c%17c(CC)sc(CC)c%17C%18=O)s%16)cc%15c(-c%15cc(F)c(CC)s%15)c%14s%13)s%12)c%12c%11C(=O)c%11c(CC)sc(CC)c%11C%12=O)s%10)cc9c(-c9cc(F)c(CC)s9)c8s7)s6)c6c5C(=O)c5c(CC)sc(CC)c5C6=O)s4)sc3c(-c3cc(F)c(CC)s3)c3ccsc23)cc1F","FC1=C(CC(CCCC)CC)SC(C2=C(C=C(C3=CC=C(C4=C5C(C(C6=C(CC(CC)CCCC)SC(CC(CCCC)CC)=C6C5=O)=O)=C(C7=CC=C([H])S7)S4)S3)S8)C8=C(C9=CC(F)=C(CC(CCCC)CC)S9)C%10=C2SC([H])=C%10)=C1","http://dx.doi.org/10.1007/s11426-020-9747-9"
"PM6","Y18","16.37","0.84","24.91","0.764","CCc1c(/C=C2\C(=O)c3cc(F)c(F)cc3C2=C(C#N)C#N)sc2c1sc1c3c4nn(CC)nc4c4c5sc6c(CC)c(/C=C7\C(=O)c8cc(F)c(F)cc8C7=C(C#N)C#N)sc6c5n(CC)c4c3n(CC)c21","FC1=C(CC(CCCC)CC)SC(C2=C(C=C(C3=CC=C(C4=C5C(C(C6=C(CC(CC)CCCC)SC(CC(CCCC)CC)=C6C5=O)=O)=C(C7=CC=C([H])S7)S4)S3)S8)C8=C(C9=CC(F)=C(CC(CCCC)CC)S9)C%10=C2SC([H])=C%10)=C1","http://dx.doi.org/10.1007/s11426-020-9747-9"
"PM6","BTP-eC9","17.46","0.838","26.37","0.777","c1c(c(cc2c1C(=C(C#N)C#N)/C(=C/c1sc3c(c1CCCCCCCCC)sc1c3n(c3c1c1c(c4c3n(c3c4sc4c3s/c(=C\C3=C(c5c(C3=O)cc(c(c5)Cl)Cl)[C](C#N)C#N)/c4CCCCCCCCC)C[C@@H](CCCCCC)CCCC)ns[n]1)C[C@H](CCCC)CCCCCC)/C2=O)Cl)Cl","FC1=C(CC(CCCC)CC)SC(C2=C(C=C(C3=CC=C(C4=C5C(C(C6=C(CC(CC)CCCC)SC(CC(CCCC)CC)=C6C5=O)=O)=C(C7=CC=C([H])S7)S4)S3)S8)C8=C(C9=CC(F)=C(CC(CCCC)CC)S9)C%10=C2SC([H])=C%10)=C1","http://dx.doi.org/10.1002/adma.202101733"
"PM6","L8-B0-F","16.82","0.932","23.07","0.763","CCCCCCC(CCCC)Cc3c(C=c2c(=O)c1ccc(F)cc1c2=C(C#N)C#N)sc%11c3sc%12c%10c4nsnc4c9c8sc7c(CC(CCCC)CCCCCC)c(CC/6C(=O)c5cc(F)ccc5C6=C(C#N)\C#N)sc7c8n(CC(CC)CCC)c9c%10n(CC(CC)CCCC)c%11%12","FC1=C(CC(CCCC)CC)SC(C2=C(C=C(C3=CC=C(C4=C5C(C(C6=C(CC(CC)CCCC)SC(CC(CCCC)CC)=C6C5=O)=O)=C(C7=CC=C([H])S7)S4)S3)S8)C8=C(C9=CC(F)=C(CC(CCCC)CC)S9)C%10=C2SC([H])=C%10)=C1","http://dx.doi.org/10.1002/adma.202101733"
"PM6","BT-BO- L4F","16.17","0.83","27.62","0.705","CCCCCCC(CCCC)CN9/C4=C(SC5/C([C11])=C(C=c3c(=O)c2CC\1/C=C(F)\C(F)=C/C1=C/c2c3=C(C#N)C#N)\SC45)\C8c6nsnc6c7c(S)c(C)n(CC(CCCC)CCCCCC)c7C89.Cc4csc(C([C11])=c3c(=O)c2cc1cc(F)c(F)cc1cc2c3=C(C#N)C#N)c4.C","FC1=C(CC(CCCC)CC)SC(C2=C(C=C(C3=CC=C(C4=C5C(C(C6=C(CC(CC)CCCC)SC(CC(CCCC)CC)=C6C5=O)=O)=C(C7=CC=C([H])S7)S4)S3)S8)C8=C(C9=CC(F)=C(CC(CCCC)CC)S9)C%10=C2SC([H])=C%10)=C1","http://dx.doi.org/10.1002/aenm.202102172"
"PBDBT-2F","Y6","16.09","0.82","26.22","0.749","CCCCCCCCCCCC1=C(SC2=C1SC1=C2N(CC(CC)CCCC)C2=C1C1=NSN=C1C1=C2N(CC(CC)CCCC)C2=C1SC1=C2SC(C=C2C(=O)C3=CC(F)=C(F)C=C3C2=C(C#N)C#N)=C1CCCCCCCCCCC)C=C1C(=O)C2=CC(F)=C(F)C=C2C1=C(C#N)C#N","[H]C1=CC2=C(S1)C(C3=CC(F)=C(CC(CC)CCCC)S3)=C4C(SC(C5=CC=C(S5)C6=C7C(C(C8=C(CC(CC)CCCC)SC(CC(CC)CCCC)=C8C7=O)=O)=C(C9=CC=C([H])S9)S6)=C4)=C2C%10=CC(F)=C(CC(CC)CCCC)S%10","http://dx.doi.org/10.1021/acsami.0c09123"
"PM6","PY-T-y","16.1","0.929","24.1","0.719","CC(C)(C)c%13ccc%12c(=C(C#N)C#N)c(=Cc%11sc9c(sc%10c8c1nsnc1c7c6sc5c([C11])c(C=c4c(=O)c3cc(c2ccc(C(C)(C)C)s2)ccc3c4=C(C#N)C#N)sc5c6n(CC([C8])[C10])c7c8n(CC([C8])[C10])c9%10)c%11[C11])c(=O)c%12c%13","FC1=C(CC(CCCC)CC)SC(C2=C(C=C(C3=CC=C(C4=C5C(C(C6=C(CC(CC)CCCC)SC(CC(CCCC)CC)=C6C5=O)=O)=C(C7=CC=C([H])S7)S4)S3)S8)C8=C(C9=CC(F)=C(CC(CCCC)CC)S9)C%10=C2SC([H])=C%10)=C1","10.1002/adma.202200361"
"PTQ10","o-BTP-C6Ph","16","0.924","22.8","0.762","CCCCCCc1ccccc1c4c(C=c3c(=O)c2cc(F)c(F)cc2c3=C(C#N)C#N)sc%13c4sc%14c%12c5nsnc5c%11c%10sc9c(c6ccccc6CCCCCC)c(C=c8c(=O)c7cc(F)c(F)cc7c8=C(C#N)C#N)sc9c%10n(CC(CC)CCCC)c%11c%12n(CC(CC)CCCC)c%13%14","[H]C1=C(F)C(F)=C(C2=CC=C([H])S2)C3=C1N=C(OCC(CCCCCC)CCCCCCCC)C=N3","10.1039/d0ee03506h"
"PBNT-BDD","Y6-BO","16.1","0.87","25.4","0.71","CCCCCCCCCCCc3c(C=c2c(=O)c1cc(F)c(F)cc1c2=C(C#N)C#N)sc%11c3sc%12c%10c4nsnc4c9c8sc7c(CCCCCCCCCCC)c(C=c6c(=O)c5cc(F)c(F)cc5c6=C(C#N)C#N)sc7c8n(CC(CCCC)CCCCCC)c9c%10n(CC(CCCC)CCCCCC)c%11%12","CCCCCCCCC(CN1B(C2=C(C3=CC4=C(C5=C(B(N4CC(CCCCCCCC)CCCCCC)C6=CC=CC=C6)C=CS5)C=C31)SC(C7=CC=C(S7)C8=C9C(C%10=C(SC(CC(CCCC)CC)=C%10C(C9=C(S8)C%11=CC=CS%11)=O)CC(CCCC)CC)=O)=C2)C%12=CC=CC=C%12)CCCCCC","https://doi.org/10.1002/anie.202016265"
"PM6","Y-Bo-FBr","16.47","0.85","25.83","0.75","CCCCCCC(CCCC)Cn%12c4c3sc(C=c2c(=O)c1cc(Br)c(F)cc1c2=C(C#N)C#N)c([C11])c3sc4c%11c5nsnc5c%10c9sc8c([C11])c(C=c7c(=O)c6cc(Br)c(F)cc6c7=C(C#N)C#N)sc8c9n(CC(CCCC)CCCCCC)c%10c%11%12","FC1=C(CC(CCCC)CC)SC(C2=C(C=C(C3=CC=C(C4=C5C(C(C6=C(CC(CC)CCCC)SC(CC(CCCC)CC)=C6C5=O)=O)=C(C7=CC=C([H])S7)S4)S3)S8)C8=C(C9=CC(F)=C(CC(CCCC)CC)S9)C%10=C2SC([H])=C%10)=C1","10.1039/d1ee01832a"
"PPDT2FBT","BTDT2R","6.9","1.07","11.23","57","CCOc1c(OCC)c(-c2ccc(/C=C3\SC(=S)N(CC)C3=O)s2)c2nsnc2c1-c1ccc(/C=C2\SC(=S)N(CC)C2=O)s1","CCOc1ccc(OCC)c(-c2ccc(-c3c(F)c(F)c(-c4ccc(-c5cc(OCC)c(-c6ccc(-c7c(F)c(F)c(-c8ccc(-c9cc(OCC)c(-c%10ccc(-c%11c(F)c(F)c(-c%12cccs%12)c%12nsnc%11%12)s%10)cc9OCC)s8)c8nsnc78)s6)cc5OCC)s4)c4nsnc34)s2)c1","10.1021/acsami.9b09256"
"PTB7-Th","BTDT2R","8.19","1.06","13.52","57","CCOc1c(OCC)c(-c2ccc(/C=C3\SC(=S)N(CC)C3=O)s2)c2nsnc2c1-c1ccc(/C=C2\SC(=S)N(CC)C2=O)s1","CCOC(=O)c1sc2c(-c3cc4c(-c5ccc(CC)s5)c5sc(-c6sc(-c7cc8c(-c9ccc(CC)s9)c9sc(-c%10sc(-c%11cc%12c(-c%13ccc(CC)s%13)c%13sccc%13c(-c%13ccc(CC)s%13)c%12s%11)c%11sc(C(=O)OCC)c(F)c%10%11)cc9c(-c9ccc(CC)s9)c8s7)c7sc(C(=O)OCC)c(F)c67)cc5c(-c5ccc(CC)s5)c4s3)scc2c1F","10.1021/acsami.9b09256"
"P3HT","BTDT2R","5.09","0.81","9.42","67","CCOc1c(OCC)c(-c2ccc(/C=C3\SC(=S)N(CC)C3=O)s2)c2nsnc2c1-c1ccc(/C=C2\SC(=S)N(CC)C2=O)s1","CCc1cc(C)sc1-c1sc(-c2cc(CC)c(-c3sc(-c4cc(CC)c(-c5sc(C)cc5CC)s4)cc3CC)s2)cc1CC","10.1021/acsami.9b09256"
"PTB7-Th","CDTBM","5.6","0.67","12.7","62","CCC1(CC)c2cc(-c3ccc(C=C(C#N)C#N)c4nsnc34)sc2-c2sc(-c3ccc(C=C(C#N)C#N)c4nsnc34)cc21","CCOC(=O)c1sc2c(-c3cc4c(-c5ccc(CC)s5)c5sc(-c6sc(-c7cc8c(-c9ccc(CC)s9)c9sc(-c%10sc(-c%11cc%12c(-c%13ccc(CC)s%13)c%13sccc%13c(-c%13ccc(CC)s%13)c%12s%11)c%11sc(C(=O)OCC)c(F)c%10%11)cc9c(-c9ccc(CC)s9)c8s7)c7sc(C(=O)OCC)c(F)c67)cc5c(-c5ccc(CC)s5)c4s3)scc2c1F","10.1021/acsenergylett.8b00045"
"PTB7-Th","IDTT-2BM","8.4","0.83","15.8","63","CCc1ccc(C2(c3ccc(CC)cc3)c3cc4c(cc3-c3sc5cc(-c6ccc(C=C(C#N)C#N)c7nsnc67)sc5c32)C(c2ccc(CC)cc2)(c2ccc(CC)cc2)c2c-4sc3cc(-c4ccc(C=C(C#N)C#N)c5nsnc45)sc23)cc1","CCOC(=O)c1sc2c(-c3cc4c(-c5ccc(CC)s5)c5sc(-c6sc(-c7cc8c(-c9ccc(CC)s9)c9sc(-c%10sc(-c%11cc%12c(-c%13ccc(CC)s%13)c%13sccc%13c(-c%13ccc(CC)s%13)c%12s%11)c%11sc(C(=O)OCC)c(F)c%10%11)cc9c(-c9ccc(CC)s9)c8s7)c7sc(C(=O)OCC)c(F)c67)cc5c(-c5ccc(CC)s5)c4s3)scc2c1F","10.1021/acsenergylett.8b00045"
"PBDB-TF","ITIC-C9","9.53","0.99","14.5","66.6","CCc1ccc(C2(c3ccc(CC)cc3)c3cc4c(cc3-c3sc5cc(/C=C6\C(=O)c7ccccc7C6=C(C#N)C#N)sc5c32)C(c2ccc(CC)cc2)(c2ccc(CC)cc2)c2c-4sc3cc(/C=C4\C(=O)c5ccccc5C4=C(C#N)C#N)sc23)cc1","CCc1sc(-c2c3cc(-c4ccc(-c5sc(-c6ccc(-c7cc8c(-c9cc(F)c(CC)s9)c9sc(-c%10ccc(-c%11sc(-c%12ccc(-c%13cc%14c(-c%15cc(F)c(CC)s%15)c%15sc(-c%16ccc(-c%17sc(-c%18cccs%18)c%18c%17C(=O)c%17c(CC)sc(CC)c%17C%18=O)s%16)cc%15c(-c%15cc(F)c(CC)s%15)c%14s%13)s%12)c%12c%11C(=O)c%11c(CC)sc(CC)c%11C%12=O)s%10)cc9c(-c9cc(F)c(CC)s9)c8s7)s6)c6c5C(=O)c5c(CC)sc(CC)c5C6=O)s4)sc3c(-c3cc(F)c(CC)s3)c3ccsc23)cc1F","10.1021/acs.chemmater.7b04616"
"PBDB-TF","ITIC-2F_aldrich","10.38","0.92","17.3","65.7","CCc1ccc(C2(c3ccc(CC)cc3)c3cc4c(cc3-c3sc5cc(/C=C6\C(=O)c7ccccc7C6=C(C#N)C#N)sc5c32)C(c2ccc(CC)cc2)(c2ccc(CC)cc2)c2c-4sc3cc(/C=C4\C(=O)c5cc(F)c(F)cc5C4=C(C#N)C#N)sc23)cc1","CCc1sc(-c2c3cc(-c4ccc(-c5sc(-c6ccc(-c7cc8c(-c9cc(F)c(CC)s9)c9sc(-c%10ccc(-c%11sc(-c%12ccc(-c%13cc%14c(-c%15cc(F)c(CC)s%15)c%15sc(-c%16ccc(-c%17sc(-c%18cccs%18)c%18c%17C(=O)c%17c(CC)sc(CC)c%17C%18=O)s%16)cc%15c(-c%15cc(F)c(CC)s%15)c%14s%13)s%12)c%12c%11C(=O)c%11c(CC)sc(CC)c%11C%12=O)s%10)cc9c(-c9cc(F)c(CC)s9)c8s7)s6)c6c5C(=O)c5c(CC)sc(CC)c5C6=O)s4)sc3c(-c3cc(F)c(CC)s3)c3ccsc23)cc1F","10.1021/jacs.8b13653"
"PBDB-TF","ITIC-3F","11.44","0.89","19.4","66.5","CCc1ccc(C2(c3ccc(CC)cc3)c3cc4c(cc3-c3sc5cc(/C=C6\C(=O)c7ccccc7C6=C(C#N)C#N)sc5c32)C(c2ccc(CC)cc2)(c2ccc(CC)cc2)c2c-4sc3cc(/C=C4\C(=O)c5c(cc(F)c(F)c5F)C4=C(C#N)C#N)sc23)cc1","CCc1sc(-c2c3cc(-c4ccc(-c5sc(-c6ccc(-c7cc8c(-c9cc(F)c(CC)s9)c9sc(-c%10ccc(-c%11sc(-c%12ccc(-c%13cc%14c(-c%15cc(F)c(CC)s%15)c%15sc(-c%16ccc(-c%17sc(-c%18cccs%18)c%18c%17C(=O)c%17c(CC)sc(CC)c%17C%18=O)s%16)cc%15c(-c%15cc(F)c(CC)s%15)c%14s%13)s%12)c%12c%11C(=O)c%11c(CC)sc(CC)c%11C%12=O)s%10)cc9c(-c9cc(F)c(CC)s9)c8s7)s6)c6c5C(=O)c5c(CC)sc(CC)c5C6=O)s4)sc3c(-c3cc(F)c(CC)s3)c3ccsc23)cc1F","10.1021/jacs.8b13653"
"PBDB-TF","ITIC-6F","11.89","0.82","21.6","67.4","CCc1ccc(C2(c3ccc(CC)cc3)c3cc4c(cc3-c3sc5cc(/C=C6\C(=O)c7c(cc(F)c(F)c7F)C6=C(C#N)C#N)sc5c32)C(c2ccc(CC)cc2)(c2ccc(CC)cc2)c2c-4sc3cc(/C=C4\C(=O)c5c(cc(F)c(F)c5F)C4=C(C#N)C#N)sc23)cc1","CCc1sc(-c2c3cc(-c4ccc(-c5sc(-c6ccc(-c7cc8c(-c9cc(F)c(CC)s9)c9sc(-c%10ccc(-c%11sc(-c%12ccc(-c%13cc%14c(-c%15cc(F)c(CC)s%15)c%15sc(-c%16ccc(-c%17sc(-c%18cccs%18)c%18c%17C(=O)c%17c(CC)sc(CC)c%17C%18=O)s%16)cc%15c(-c%15cc(F)c(CC)s%15)c%14s%13)s%12)c%12c%11C(=O)c%11c(CC)sc(CC)c%11C%12=O)s%10)cc9c(-c9cc(F)c(CC)s9)c8s7)s6)c6c5C(=O)c5c(CC)sc(CC)c5C6=O)s4)sc3c(-c3cc(F)c(CC)s3)c3ccsc23)cc1F","10.1021/jacs.8b13653"
"PB24-3TDC","ITIC-Th","10.3","0.902","16.8","68","CCc1ccc(C2(c3ccc(CC)s3)c3cc4c(cc3-c3sc5cc(/C=C6\C(=O)c7ccccc7C6=C(C#N)C#N)sc5c32)C(c2ccc(CC)s2)(c2ccc(CC)s2)c2c-4sc3cc(/C=C4\C(=O)c5ccccc5C4=C(C#N)C#N)sc23)s1","CCOC(=O)c1ccsc1-c1ccc(-c2sc(-c3ccc(-c4c(F)c(F)c(-c5ccc(-c6cc(C(=O)OCC)c(-c7ccc(-c8sc(-c9ccc(-c%10c(F)c(F)c(-c%11ccc(-c%12cc(C(=O)OCC)c(-c%13ccc(-c%14sc(-c%15ccc(-c%16c(F)c(F)c(-c%17cccs%17)c%17nn(CC)nc%16%17)s%15)cc%14C(=O)OCC)s%13)s%12)s%11)c%11nn(CC)nc%10%11)s9)cc8C(=O)OCC)s7)s6)s5)c5nn(CC)nc45)s3)cc2C(=O)OCC)s1","10.1002/solr.201800291"
"PBDB-T","BDTIT-M","11.31","0.903","17.56","71.3","CCc1ccc(C2(c3ccc(CC)cc3)c3cc(/C=C4\C(=O)c5ccc(C)cc5C4=C(C#N)C#N)sc3-c3sc4cc5c6c(sc5cc4c32)-c2sc(/C=C3\C(=O)c4ccc(C)cc4C3=C(C#N)C#N)cc2C6(c2ccc(CC)cc2)c2ccc(CC)cc2)cc1","CCc1ccc(-c2c3cc(-c4ccc(-c5sc(-c6ccc(-c7cc8c(-c9ccc(CC)s9)c9sc(-c%10ccc(-c%11sc(-c%12ccc(-c%13cc%14c(-c%15ccc(CC)s%15)c%15sc(-c%16ccc(-c%17sc(-c%18cccs%18)c%18c%17C(=O)c%17c(CC)sc(CC)c%17C%18=O)s%16)cc%15c(-c%15ccc(CC)s%15)c%14s%13)s%12)c%12c%11C(=O)c%11c(CC)sc(CC)c%11C%12=O)s%10)cc9c(-c9ccc(CC)s9)c8s7)s6)c6c5C(=O)c5c(CC)sc(CC)c5C6=O)s4)sc3c(-c3ccc(CC)s3)c3ccsc23)s1","10.1039/C7TA10763C"
"PBDB-T","BDTThIT-M","12.12","0.942","18.03","71.4","CCc1ccc(C2(c3ccc(CC)cc3)c3cc(/C=C4\C(=O)c5ccc(C)cc5C4=C(C#N)C#N)sc3-c3sc4c(-c5ccc(CC)s5)c5c6c(sc5c(-c5ccc(CC)s5)c4c32)-c2sc(/C=C3\C(=O)c4ccc(C)cc4C3=C(C#N)C#N)cc2C6(c2ccc(CC)cc2)c2ccc(CC)cc2)cc1","CCc1ccc(-c2c3cc(-c4ccc(-c5sc(-c6ccc(-c7cc8c(-c9ccc(CC)s9)c9sc(-c%10ccc(-c%11sc(-c%12ccc(-c%13cc%14c(-c%15ccc(CC)s%15)c%15sc(-c%16ccc(-c%17sc(-c%18cccs%18)c%18c%17C(=O)c%17c(CC)sc(CC)c%17C%18=O)s%16)cc%15c(-c%15ccc(CC)s%15)c%14s%13)s%12)c%12c%11C(=O)c%11c(CC)sc(CC)c%11C%12=O)s%10)cc9c(-c9ccc(CC)s9)c8s7)s6)c6c5C(=O)c5c(CC)sc(CC)c5C6=O)s4)sc3c(-c3ccc(CC)s3)c3ccsc23)s1","10.1039/C7TA10763C"
"PBDT-3TCO","IT-4F","11.77","0.88","20.94","63.68","CCc1ccc(C2(c3ccc(CC)cc3)c3cc4c(cc3-c3sc5cc(/C=C6\C(=O)c7cc(F)c(F)cc7C6=C(C#N)C#N)sc5c32)C(c2ccc(CC)cc2)(c2ccc(CC)cc2)c2c-4sc3cc(/C=C4\C(=O)c5cc(F)c(F)cc5C4=C(C#N)C#N)sc23)cc1","CCCc1sc(-c2c3cc(-c4cc(C(=O)CC)c(-c5ccc(-c6sc(-c7cc8c(-c9cc(F)c(CC)s9)c9sc(-c%10cc(C(=O)CC)c(-c%11ccc(-c%12sc(-c%13cc%14c(-c%15cc(F)c(CC)s%15)c%15sccc%15c(-c%15cc(F)c(CC)s%15)c%14s%13)cc%12C(=O)CC)s%11)s%10)cc9c(-c9cc(F)c(CC)s9)c8s7)cc6C(=O)CC)s5)s4)sc3c(-c3cc(F)c(CC)s3)c3cc(-c4cc(C(=O)CC)c(-c5ccc(-c6sccc6C(=O)CC)s5)s4)sc23)cc1F","10.1007/s11426-018-9408-7"
"PB2T","ITIC","0.01","0.56","0.08","26","CCc1ccc(C2(c3ccc(CC)cc3)c3cc4c(cc3-c3sc5cc(/C=C6\C(=O)c7ccccc7C6=C(C#N)C#N)sc5c32)C(c2ccc(CC)cc2)(c2ccc(CC)cc2)c2c-4sc3cc(/C=C4\C(=O)c5ccccc5C4=C(C#N)C#N)sc23)cc1","CCOC(=O)c1ccsc1-c1cc(C(=O)OCC)c(-c2cc3c(-c4ccc(CC)s4)c4sc(-c5cc(C(=O)OCC)c(-c6cc(C(=O)OCC)c(-c7cc8c(-c9ccc(CC)s9)c9sc(-c%10cc(C(=O)OCC)c(-c%11cc(C(=O)OCC)c(-c%12cc%13c(-c%14ccc(CC)s%14)c%14sccc%14c(-c%14ccc(CC)s%14)c%13s%12)s%11)s%10)cc9c(-c9ccc(CC)s9)c8s7)s6)s5)cc4c(-c4ccc(CC)s4)c3s2)s1","10.1002/adfm.201706517"
"PBDT-S-2TC","ITIC","10.12","0.96","16.4","64.3","CCc1ccc(C2(c3ccc(CC)cc3)c3cc4c(cc3-c3sc5cc(/C=C6\C(=O)c7ccccc7C6=C(C#N)C#N)sc5c32)C(c2ccc(CC)cc2)(c2ccc(CC)cc2)c2c-4sc3cc(/C=C4\C(=O)c5ccccc5C4=C(C#N)C#N)sc23)cc1","CCOC(=O)c1cc(-c2cc3c(-c4ccc(SCC)s4)c4sc(-c5ccc(-c6sc(-c7cc8c(-c9ccc(SCC)s9)c9sc(-c%10ccc(-c%11sc(-c%12cc%13c(-c%14ccc(SCC)s%14)c%14sccc%14c(-c%14ccc(SCC)s%14)c%13s%12)cc%11C(=O)OCC)s%10)cc9c(-c9ccc(SCC)s9)c8s7)cc6C(=O)OCC)s5)cc4c(-c4ccc(SCC)s4)c3s2)sc1-c1cccs1","10.1002/adfm.201706517"
"PBDB-TF","Br-ITIC","12.63","0.937","18.53","72.7","CCc1ccc(C2(c3ccc(CC)cc3)c3cc4c(cc3-c3sc5cc(/C=C6\C(=O)c7ccc(Br)cc7C6=C(C#N)C#N)sc5c32)C(c2ccc(CC)cc2)(c2ccc(CC)cc2)c2c-4sc3cc(/C=C4\C(=O)c5ccc(Br)cc5C4=C(C#N)C#N)sc23)cc1","CCc1sc(-c2c3cc(-c4ccc(-c5sc(-c6ccc(-c7cc8c(-c9cc(F)c(CC)s9)c9sc(-c%10ccc(-c%11sc(-c%12ccc(-c%13cc%14c(-c%15cc(F)c(CC)s%15)c%15sc(-c%16ccc(-c%17sc(-c%18cccs%18)c%18c%17C(=O)c%17c(CC)sc(CC)c%17C%18=O)s%16)cc%15c(-c%15cc(F)c(CC)s%15)c%14s%13)s%12)c%12c%11C(=O)c%11c(CC)sc(CC)c%11C%12=O)s%10)cc9c(-c9cc(F)c(CC)s9)c8s7)s6)c6c5C(=O)c5c(CC)sc(CC)c5C6=O)s4)sc3c(-c3cc(F)c(CC)s3)c3ccsc23)cc1F","10.1016/j.nanoen.2019.04.018"
"J71","Br-ITIC","12.19","0.876","18.27","76.2","CCc1ccc(C2(c3ccc(CC)cc3)c3cc4c(cc3-c3sc5cc(/C=C6\C(=O)c7ccc(Br)cc7C6=C(C#N)C#N)sc5c32)C(c2ccc(CC)cc2)(c2ccc(CC)cc2)c2c-4sc3cc(/C=C4\C(=O)c5ccc(Br)cc5C4=C(C#N)C#N)sc23)cc1","CCn1nc2c(-c3ccc(C)s3)c(F)c(F)c(-c3ccc(-c4cc5c(-c6ccc([Si](CC)(CC)CC)s6)c6sc(-c7ccc(-c8c(F)c(F)c(-c9ccc(-c%10cc%11c(-c%12ccc([Si](CC)(CC)CC)s%12)c%12sc(-c%13ccc(-c%14c(F)c(F)c(-c%15ccc(-c%16cc%17c(-c%18ccc([Si](CC)(CC)CC)s%18)c%18sc(C)cc%18c(-c%18ccc([Si](CC)(CC)CC)s%18)c%17s%16)s%15)c%15nn(CC)nc%14%15)s%13)cc%12c(-c%12ccc([Si](CC)(CC)CC)s%12)c%11s%10)s9)c9nn(CC)nc89)s7)cc6c(-c6ccc([Si](CC)(CC)CC)s6)c5s4)s3)c2n1","10.1016/j.nanoen.2019.04.018"
"BDT3TR","O-IDTBR","7.09","1.06","12.1","55","CCN1C(=O)/C(=C/c2ccc(-c3cc4c(s3)-c3cc5c(cc3C4(CC)CC)-c3sc(-c4ccc(/C=C6\SC(=S)N(CC)C6=O)c6nsnc46)cc3C5(CC)CC)c3nsnc23)SC1=S","CCc1ccc(-c2c3cc(-c4cc5c(-c6ccc(CC)s6)c6sc(-c7cc8c(-c9ccc(CC)s9)c9sc(-c%10cc(CC)c(-c%11ccc(-c%12sc(/C=C%13/SC(=S)N(CC)C%13=O)cc%12CC)s%11)s%10)cc9c(-c9ccc(CC)s9)c8s7)cc6c(-c6ccc(CC)s6)c5s4)sc3c(-c3ccc(CC)s3)c3cc(-c4cc(CC)c(-c5ccc(-c6sc(/C=C7/SC(=S)N(CC)C7=O)cc6CC)s5)s4)sc23)s1","10.1039/C6TA06367E"
"PTB7-Th","TIDT-BT-R2","8.7","1.04","13.1","63.9","CCc1ccc(C2(c3ccc(CC)cc3)c3cc(-c4ccc(-c5ccc(/C=C6/SC(=S)N(CC)C6=O)c6nsnc56)s4)ccc3-c3sc(-c4ccc(/C=C5/SC(=S)N(CC)C5=O)c5nsnc45)cc32)cc1","CCOC(=O)c1sc2c(-c3cc4c(-c5ccc(CC)s5)c5sc(-c6sc(-c7cc8c(-c9ccc(CC)s9)c9sc(-c%10sc(-c%11cc%12c(-c%13ccc(CC)s%13)c%13sccc%13c(-c%13ccc(CC)s%13)c%12s%11)c%11sc(C(=O)OCC)c(F)c%10%11)cc9c(-c9ccc(CC)s9)c8s7)c7sc(C(=O)OCC)c(F)c67)cc5c(-c5ccc(CC)s5)c4s3)scc2c1F","10.1002/smtd.201700373"
"PTBTz-2","ITIC","10.92","0.88","20.34","60.5","CCc1ccc(C2(c3ccc(CC)cc3)c3cc4c(cc3-c3sc5cc(/C=C6\C(=O)c7ccccc7C6=C(C#N)C#N)sc5c32)C(c2ccc(CC)cc2)(c2ccc(CC)cc2)c2c-4sc3cc(/C=C4\C(=O)c5ccccc5C4=C(C#N)C#N)sc23)cc1","CCOC(=O)c1cc2c(-c3nccs3)sc(-c3ncc(-c4cc5c(-c6ccc(CC)s6)c6sc(-c7cnc(-c8sc(-c9ncc(-c%10cc%11c(-c%12ccc(CC)s%12)c%12sc(-c%13cnc(-c%14sc(-c%15ncc(-c%16cc%17c(-c%18ccc(CC)s%18)c%18sccc%18c(-c%18ccc(CC)s%18)c%17s%16)s%15)c%15sc(C(=O)OCC)cc%14%15)s%13)cc%12c(-c%12ccc(CC)s%12)c%11s%10)s9)c9sc(C(=O)OCC)cc89)s7)cc6c(-c6ccc(CC)s6)c5s4)s3)c2s1","10.1021/acs.chemmater.7b01650"
"PffBT4T-2DT","FBR","7.8","1.12","11.5","61","CCN1C(=O)/C(=C/c2ccc(-c3ccc4c(c3)C(CC)(CC)c3cc(-c5ccc(/C=C6\SC(=S)N(CC)C6=O)c6nsnc56)ccc3-4)c3nsnc23)SC1=S","CCc1csc(-c2c(F)c(F)c(-c3cc(CC)c(-c4ccc(-c5ccc(-c6sc(-c7c(F)c(F)c(-c8cc(CC)c(-c9ccc(-c%10ccc(-c%11sc(-c%12c(F)c(F)c(-c%13cc(CC)c(-c%14ccc(-c%15cccs%15)s%14)s%13)c%13nsnc%12%13)cc%11CC)s%10)s9)s8)c8nsnc78)cc6CC)s5)s4)s3)c3nsnc23)c1","10.1039/C6EE02598F"
"P3HT","IDTBR","6.3","0.82","13.9","60","CCN1C(=O)/C(=C/c2ccc(-c3cc4c(s3)-c3cc5c(cc3C4(CC)CC)-c3sc(-c4ccc(/C=C6\SC(=S)N(CC)C6=O)c6nsnc46)cc3C5(CC)CC)c3nsnc23)SC1=S","CCc1cc(C)sc1-c1sc(-c2cc(CC)c(-c3sc(-c4cc(CC)c(-c5sc(C)cc5CC)s4)cc3CC)s2)cc1CC","10.1038/nmat4797"
"P3HT","IDFBR","4.5","0.89","7.4","68","CCN1C(=O)/C(=C/c2ccc(-c3ccc4c(c3)C(CC)(CC)c3cc5c(cc3-4)C(CC)(CC)c3cc(-c4ccc(/C=C6\SC(=S)N(CC)C6=O)c6nsnc46)ccc3-5)c3nsnc23)SC1=S","CCc1cc(C)sc1-c1sc(-c2cc(CC)c(-c3sc(-c4cc(CC)c(-c5sc(C)cc5CC)s4)cc3CC)s2)cc1CC","10.1038/nmat4797"
"HTAZ","ITIC","4.26","0.85","13.09","40.8","CCc1ccc(C2(c3ccc(CC)cc3)c3cc4c(cc3-c3sc5cc(/C=C6\C(=O)c7ccccc7C6=C(C#N)C#N)sc5c32)C(c2ccc(CC)cc2)(c2ccc(CC)cc2)c2c-4sc3cc(/C=C4\C(=O)c5ccccc5C4=C(C#N)C#N)sc23)cc1","CCc1c2cc(-c3ccc(-c4ccc(-c5ccc(-c6cc7c(CC)c8sc(-c9ccc(-c%10ccc(-c%11ccc(-c%12cc%13c(CC)c%14sc(-c%15ccc(-c%16ccc(-c%17cccs%17)c%17nn(CC)nc%16%17)s%15)cc%14c(CC)c%13s%12)s%11)c%11nn(CC)nc%10%11)s9)cc8c(CC)c7s6)s5)c5nn(CC)nc45)s3)sc2c(CC)c2ccsc12","10.1039/C7TA07882J"
"FTAZ","ITIC","8.37","0.91","16.25","56.5","CCc1ccc(C2(c3ccc(CC)cc3)c3cc4c(cc3-c3sc5cc(/C=C6\C(=O)c7ccccc7C6=C(C#N)C#N)sc5c32)C(c2ccc(CC)cc2)(c2ccc(CC)cc2)c2c-4sc3cc(/C=C4\C(=O)c5ccccc5C4=C(C#N)C#N)sc23)cc1","CCc1c2cc(-c3ccc(-c4c(F)c(F)c(-c5ccc(-c6cc7c(CC)c8sc(-c9ccc(-c%10c(F)c(F)c(-c%11ccc(-c%12cc%13c(CC)c%14sc(-c%15ccc(-c%16c(F)c(F)c(-c%17cccs%17)c%17nn(CC)nc%16%17)s%15)cc%14c(CC)c%13s%12)s%11)c%11nn(CC)nc%10%11)s9)cc8c(CC)c7s6)s5)c5nn(CC)nc45)s3)sc2c(CC)c2ccsc12","10.1039/C7TA07882J"
"J71","ITIC","11.41","0.94","17.32","69.77","CCc1ccc(C2(c3ccc(CC)cc3)c3cc4c(cc3-c3sc5cc(/C=C6\C(=O)c7ccccc7C6=C(C#N)C#N)sc5c32)C(c2ccc(CC)cc2)(c2ccc(CC)cc2)c2c-4sc3cc(/C=C4\C(=O)c5ccccc5C4=C(C#N)C#N)sc23)cc1","CCn1nc2c(-c3ccc(C)s3)c(F)c(F)c(-c3ccc(-c4cc5c(-c6ccc([Si](CC)(CC)CC)s6)c6sc(-c7ccc(-c8c(F)c(F)c(-c9ccc(-c%10cc%11c(-c%12ccc([Si](CC)(CC)CC)s%12)c%12sc(-c%13ccc(-c%14c(F)c(F)c(-c%15ccc(-c%16cc%17c(-c%18ccc([Si](CC)(CC)CC)s%18)c%18sc(C)cc%18c(-c%18ccc([Si](CC)(CC)CC)s%18)c%17s%16)s%15)c%15nn(CC)nc%14%15)s%13)cc%12c(-c%12ccc([Si](CC)(CC)CC)s%12)c%11s%10)s9)c9nn(CC)nc89)s7)cc6c(-c6ccc([Si](CC)(CC)CC)s6)c5s4)s3)c2n1","10.1038/ncomms13651"
"H11","IDIC","9.73","0.977","15.21","65.46","CCC1(CC)c2cc3c(cc2-c2sc(/C=C4\C(=O)c5ccccc5C4=C(C#N)C#N)cc21)C(CC)(CC)c1cc(/C=C2\C(=O)c4ccccc4C2=C(C#N)C#N)sc1-3","CCOC(=O)/C(C#N)=C\c1ccc(-c2c(F)c(F)c(-c3ccc(-c4cc5c(-c6ccc(CC)s6)c6sc(-c7ccc(-c8c(F)c(F)c(-c9ccc(/C=C(\C#N)C(=O)OCC)s9)c9nn(CC)nc89)s7)cc6c(-c6ccc(CC)s6)c5s4)s3)c3nn(CC)nc23)s1","10.1021/jacs.6b12826"
"H12","IDIC","5.51","0.955","10.51","54.89","CCC1(CC)c2cc3c(cc2-c2sc(/C=C4\C(=O)c5ccccc5C4=C(C#N)C#N)cc21)C(CC)(CC)c1cc(/C=C2\C(=O)c4ccccc4C2=C(C#N)C#N)sc1-3","CCOC(=O)/C(C#N)=C\c1ccc(-c2c(F)c(F)c(-c3ccc(-c4cc5c(OCC)c6sc(-c7ccc(-c8c(F)c(F)c(-c9ccc(/C=C(\C#N)C(=O)OCC)s9)c9nn(CC)nc89)s7)cc6c(OCC)c5s4)s3)c3nn(CC)nc23)s1","10.1021/jacs.6b12826"
"J71","m-ITIC","12.05","0.94","18.09","70.6","CCc1cccc(C2(c3cccc(CC)c3)c3cc4c(cc3-c3sc5cc(/C=C6\C(=O)c7ccccc7C6=C(C#N)C#N)sc5c32)C(c2cccc(CC)c2)(c2cccc(CC)c2)c2c-4sc3cc(/C=C4\C(=O)c5ccccc5C4=C(C#N)C#N)sc23)c1","CCn1nc2c(-c3ccc(C)s3)c(F)c(F)c(-c3ccc(-c4cc5c(-c6ccc([Si](CC)(CC)CC)s6)c6sc(-c7ccc(-c8c(F)c(F)c(-c9ccc(-c%10cc%11c(-c%12ccc([Si](CC)(CC)CC)s%12)c%12sc(-c%13ccc(-c%14c(F)c(F)c(-c%15ccc(-c%16cc%17c(-c%18ccc([Si](CC)(CC)CC)s%18)c%18sc(C)cc%18c(-c%18ccc([Si](CC)(CC)CC)s%18)c%17s%16)s%15)c%15nn(CC)nc%14%15)s%13)cc%12c(-c%12ccc([Si](CC)(CC)CC)s%12)c%11s%10)s9)c9nn(CC)nc89)s7)cc6c(-c6ccc([Si](CC)(CC)CC)s6)c5s4)s3)c2n1","10.1002/aenm.201702324"
"J100","IT-4F","7.7","0.85","17.5","46","CCc1ccc(C2(c3ccc(CC)cc3)c3cc4c(cc3-c3sc5cc(/C=C6\C(=O)c7cc(F)c(F)cc7C6=C(C#N)C#N)sc5c32)C(c2ccc(CC)cc2)(c2ccc(CC)cc2)c2c-4sc3cc(/C=C4\C(=O)c5cc(F)c(F)cc5C4=C(C#N)C#N)sc23)cc1","CCn1nc2c(-c3cccs3)c(Cl)c(Cl)c(-c3ccc(-c4cc5c(-c6ccc([Si](CC)(CC)CC)s6)c6sc(-c7ccc(-c8c(Cl)c(Cl)c(-c9ccc(-c%10cc%11c(-c%12ccc([Si](CC)(CC)CC)s%12)c%12sc(-c%13ccc(-c%14c(Cl)c(Cl)c(-c%15ccc(-c%16cc%17c(-c%18ccc([Si](CC)(CC)CC)s%18)c%18sccc%18c(-c%18ccc([Si](CC)(CC)CC)s%18)c%17s%16)s%15)c%15nn(CC)nc%14%15)s%13)cc%12c(-c%12ccc([Si](CC)(CC)CC)s%12)c%11s%10)s9)c9nn(CC)nc89)s7)cc6c(-c6ccc([Si](CC)(CC)CC)s6)c5s4)s3)c2n1","10.1039/D0TC03095C"
"J101","IT-4F","11.1","0.93","18.2","67","CCc1ccc(C2(c3ccc(CC)cc3)c3cc4c(cc3-c3sc5cc(/C=C6\C(=O)c7cc(F)c(F)cc7C6=C(C#N)C#N)sc5c32)C(c2ccc(CC)cc2)(c2ccc(CC)cc2)c2c-4sc3cc(/C=C4\C(=O)c5cc(F)c(F)cc5C4=C(C#N)C#N)sc23)cc1","CCn1nc2c(-c3cccs3)c(Cl)c(Cl)c(-c3ccc(-c4cc5c(-c6cc(Cl)c([Si](CC)(CC)CC)s6)c6sc(-c7ccc(-c8c(Cl)c(Cl)c(-c9ccc(-c%10cc%11c(-c%12cc(Cl)c([Si](CC)(CC)CC)s%12)c%12sc(-c%13ccc(-c%14c(Cl)c(Cl)c(-c%15ccc(-c%16cc%17c(-c%18cc(Cl)c([Si](CC)(CC)CC)s%18)c%18sccc%18c(-c%18cc(Cl)c([Si](CC)(CC)CC)s%18)c%17s%16)s%15)c%15nn(CC)nc%14%15)s%13)cc%12c(-c%12cc(Cl)c([Si](CC)(CC)CC)s%12)c%11s%10)s9)c9nn(CC)nc89)s7)cc6c(-c6cc(Cl)c([Si](CC)(CC)CC)s6)c5s4)s3)c2n1","10.1039/D0TC03095C"
"J81","ITIC","10.6","0.95","15.27","73.1","CCc1ccc(C2(c3ccc(CC)cc3)c3cc4c(cc3-c3sc5cc(/C=C6\C(=O)c7ccccc7C6=C(C#N)C#N)sc5c32)C(c2ccc(CC)cc2)(c2ccc(CC)cc2)c2c-4sc3cc(/C=C4\C(=O)c5ccccc5C4=C(C#N)C#N)sc23)cc1","CCn1nc2c(-c3cccs3)c(F)c(F)c(-c3ccc(-c4cc5c(-c6ccc([Si](CC)(CC)CC)s6)c6oc(-c7ccc(-c8c(F)c(F)c(-c9ccc(-c%10cc%11c(-c%12ccc([Si](CC)(CC)CC)s%12)c%12oc(-c%13ccc(-c%14c(F)c(F)c(-c%15ccc(-c%16cc%17c(-c%18ccc([Si](CC)(CC)CC)s%18)c%18occc%18c(-c%18ccc([Si](CC)(CC)CC)s%18)c%17o%16)s%15)c%15nn(CC)nc%14%15)s%13)cc%12c(-c%12ccc([Si](CC)(CC)CC)s%12)c%11o%10)s9)c9nn(CC)nc89)s7)cc6c(-c6ccc([Si](CC)(CC)CC)s6)c5o4)s3)c2n1","10.1002/aenm.201700746"
"J81","m-ITIC","11.05","0.96","16.48","69.8","CCc1cccc(C2(c3cccc(CC)c3)c3cc4c(cc3-c3sc5cc(/C=C6\C(=O)c7ccccc7C6=C(C#N)C#N)sc5c32)C(c2cccc(CC)c2)(c2cccc(CC)c2)c2c-4sc3cc(/C=C4\C(=O)c5ccccc5C4=C(C#N)C#N)sc23)c1","CCn1nc2c(-c3cccs3)c(F)c(F)c(-c3ccc(-c4cc5c(-c6ccc([Si](CC)(CC)CC)s6)c6oc(-c7ccc(-c8c(F)c(F)c(-c9ccc(-c%10cc%11c(-c%12ccc([Si](CC)(CC)CC)s%12)c%12oc(-c%13ccc(-c%14c(F)c(F)c(-c%15ccc(-c%16cc%17c(-c%18ccc([Si](CC)(CC)CC)s%18)c%18occc%18c(-c%18ccc([Si](CC)(CC)CC)s%18)c%17o%16)s%15)c%15nn(CC)nc%14%15)s%13)cc%12c(-c%12ccc([Si](CC)(CC)CC)s%12)c%11o%10)s9)c9nn(CC)nc89)s7)cc6c(-c6ccc([Si](CC)(CC)CC)s6)c5o4)s3)c2n1","10.1002/aenm.201700746"
"H13","IDIC-4F","10.3","0.939","17.3","63.2","CCSc1cc(/C=C2\C(=O)c3cc(F)c(F)cc3C2=C(C#N)C#N)sc1-c1cc2c(s1)-c1cc3c(cc1C2(CC)CC)-c1sc(/C=C2\C(=O)c4cc(F)c(F)cc4C2=C(C#N)C#N)cc1C3(CC)CC","CCOC(=O)/C(C#N)=C\c1ccc(-c2c(F)c(F)c(-c3ccc(-c4cc5c(-c6cc(F)c(CC)s6)c6sc(-c7ccc(-c8c(F)c(F)c(-c9ccc(/C=C(\C#N)C(=O)OCC)s9)c9nn(CC)nc89)s7)cc6c(-c6cc(F)c(CC)s6)c5s4)s3)c3nn(CC)nc23)s1","10.1002/aenm.202001589"
"H11","IDIC-4F","10.4","0.842","18.2","68.2","CCSc1cc(/C=C2\C(=O)c3cc(F)c(F)cc3C2=C(C#N)C#N)sc1-c1cc2c(s1)-c1cc3c(cc1C2(CC)CC)-c1sc(/C=C2\C(=O)c4cc(F)c(F)cc4C2=C(C#N)C#N)cc1C3(CC)CC","CCOC(=O)/C(C#N)=C\c1ccc(-c2c(F)c(F)c(-c3ccc(-c4cc5c(-c6ccc(CC)s6)c6sc(-c7ccc(-c8c(F)c(F)c(-c9ccc(/C=C(\C#N)C(=O)OCC)s9)c9nn(CC)nc89)s7)cc6c(-c6ccc(CC)s6)c5s4)s3)c3nn(CC)nc23)s1","10.1002/aenm.202001589"
"H14","IDIC-4F","12.1","0.943","18.3","70.2","CCSc1cc(/C=C2\C(=O)c3cc(F)c(F)cc3C2=C(C#N)C#N)sc1-c1cc2c(s1)-c1cc3c(cc1C2(CC)CC)-c1sc(/C=C2\C(=O)c4cc(F)c(F)cc4C2=C(C#N)C#N)cc1C3(CC)CC","CCOC(=O)/C(C#N)=C\c1ccc(-c2c(F)c(F)c(-c3ccc(-c4cc5c(-c6cc(Cl)c(CC)s6)c6sc(-c7ccc(-c8c(F)c(F)c(-c9ccc(/C=C(\C#N)C(=O)OCC)s9)c9nn(CC)nc89)s7)cc6c(-c6cc(Cl)c(CC)s6)c5s4)s3)c3nn(CC)nc23)s1","10.1002/aenm.202001589"
"P3HT","PI-BT","2.54","0.96","4.7","56","CCN1C(=O)c2ccc(/C=C/c3ccc(/C=C/c4ccc5c(c4)C(=O)N(CC)C5=O)c4nsnc34)cc2C1=O","CCc1cc(C)sc1-c1sc(-c2cc(CC)c(-c3sc(-c4cc(CC)c(-c5sc(C)cc5CC)s4)cc3CC)s2)cc1CC","10.1021/cm203111k"
"J71","Y22","10.89","0.806","21.7","62.27","CCc1c(/C=C2\C(=O)c3cc(F)c(F)cc3C2=C(C#N)C#N)sc2c1sc1c3c4nn(CC)nc4c4c5sc(/C=C6\C(=O)c7cc(F)c(F)cc7C6=C(C#N)C#N)c(CC)c5n(CC)c4c3n(CC)c21","CCn1nc2c(-c3ccc(C)s3)c(F)c(F)c(-c3ccc(-c4cc5c(-c6ccc([Si](CC)(CC)CC)s6)c6sc(-c7ccc(-c8c(F)c(F)c(-c9ccc(-c%10cc%11c(-c%12ccc([Si](CC)(CC)CC)s%12)c%12sc(-c%13ccc(-c%14c(F)c(F)c(-c%15ccc(-c%16cc%17c(-c%18ccc([Si](CC)(CC)CC)s%18)c%18sc(C)cc%18c(-c%18ccc([Si](CC)(CC)CC)s%18)c%17s%16)s%15)c%15nn(CC)nc%14%15)s%13)cc%12c(-c%12ccc([Si](CC)(CC)CC)s%12)c%11s%10)s9)c9nn(CC)nc89)s7)cc6c(-c6ccc([Si](CC)(CC)CC)s6)c5s4)s3)c2n1","10.1039/D0TA01636E"
"QX2","Y22","12.69","0.785","23.76","68.07","CCc1c(/C=C2\C(=O)c3cc(F)c(F)cc3C2=C(C#N)C#N)sc2c1sc1c3c4nn(CC)nc4c4c5sc(/C=C6\C(=O)c7cc(F)c(F)cc7C6=C(C#N)C#N)c(CC)c5n(CC)c4c3n(CC)c21","CCc1ccc(-c2c3cc(-c4ccc(-c5c(F)c(F)c(-c6ccc(-c7cc8c(-c9ccc(CC)s9)c9sc(-c%10ccc(-c%11c(F)c(F)c(-c%12ccc(-c%13cc%14c(-c%15ccc(CC)s%15)c%15sc(-c%16ccc(-c%17c(F)c(F)c(-c%18cccs%18)c%18nc(-c%19sc(CC)c(F)c%19F)c(-c%19sc(CC)c(F)c%19F)nc%17%18)s%16)cc%15c(-c%15ccc(CC)s%15)c%14s%13)s%12)c%12nc(-c%13sc(CC)c(F)c%13F)c(-c%13sc(CC)c(F)c%13F)nc%11%12)s%10)cc9c(-c9ccc(CC)s9)c8s7)s6)c6nc(-c7sc(CC)c(F)c7F)c(-c7sc(CC)c(F)c7F)nc56)s4)sc3c(-c3ccc(CC)s3)c3ccsc23)s1","10.1039/D0TA01636E"
"PBDB-TF","Y22","15.4","0.853","24.37","74.12","CCc1c(/C=C2\C(=O)c3cc(F)c(F)cc3C2=C(C#N)C#N)sc2c1sc1c3c4nn(CC)nc4c4c5sc(/C=C6\C(=O)c7cc(F)c(F)cc7C6=C(C#N)C#N)c(CC)c5n(CC)c4c3n(CC)c21","CCc1sc(-c2c3cc(-c4ccc(-c5sc(-c6ccc(-c7cc8c(-c9cc(F)c(CC)s9)c9sc(-c%10ccc(-c%11sc(-c%12ccc(-c%13cc%14c(-c%15cc(F)c(CC)s%15)c%15sc(-c%16ccc(-c%17sc(-c%18cccs%18)c%18c%17C(=O)c%17c(CC)sc(CC)c%17C%18=O)s%16)cc%15c(-c%15cc(F)c(CC)s%15)c%14s%13)s%12)c%12c%11C(=O)c%11c(CC)sc(CC)c%11C%12=O)s%10)cc9c(-c9cc(F)c(CC)s9)c8s7)s6)c6c5C(=O)c5c(CC)sc(CC)c5C6=O)s4)sc3c(-c3cc(F)c(CC)s3)c3ccsc23)cc1F","10.1039/D0TA01636E"
"PBDB-T-2Cl","IDTT-Br-2F","11.4","0.97","17.4","66.1","CCc1ccc(C2(c3ccc(CC)cc3)c3cc4c(cc3-c3sc5cc(/C=C6\C(=O)c7cc(F)c(F)cc7C6=C(C#N)C#N)sc5c32)C(c2ccc(CC)cc2)(c2ccc(CC)cc2)c2c-4sc3cc(/C=C4\C(=O)c5sc(Br)cc5C4=C(C#N)C#N)sc23)cc1","CCc1sc(-c2c3cc(-c4ccc(-c5sc(-c6ccc(-c7cc8c(-c9cc(Cl)c(CC)s9)c9sc(-c%10ccc(-c%11sc(-c%12ccc(-c%13cc%14c(-c%15cc(Cl)c(CC)s%15)c%15sc(-c%16ccc(-c%17sc(-c%18cccs%18)c%18c%17C(=O)c%17c(CC)sc(CC)c%17C%18=O)s%16)cc%15c(-c%15cc(Cl)c(CC)s%15)c%14s%13)s%12)c%12c%11C(=O)c%11c(CC)sc(CC)c%11C%12=O)s%10)cc9c(-c9cc(Cl)c(CC)s9)c8s7)s6)c6c5C(=O)c5c(CC)sc(CC)c5C6=O)s4)sc3c(-c3cc(Cl)c(CC)s3)c3ccsc23)cc1Cl","10.1016/j.orgel.2021.106357"
"PBDB-TF","IDTT-Br-2F","12.1","0.94","18.4","68.7","CCc1ccc(C2(c3ccc(CC)cc3)c3cc4c(cc3-c3sc5cc(/C=C6\C(=O)c7cc(F)c(F)cc7C6=C(C#N)C#N)sc5c32)C(c2ccc(CC)cc2)(c2ccc(CC)cc2)c2c-4sc3cc(/C=C4\C(=O)c5sc(Br)cc5C4=C(C#N)C#N)sc23)cc1","CCc1sc(-c2c3cc(-c4ccc(-c5sc(-c6ccc(-c7cc8c(-c9cc(F)c(CC)s9)c9sc(-c%10ccc(-c%11sc(-c%12ccc(-c%13cc%14c(-c%15cc(F)c(CC)s%15)c%15sc(-c%16ccc(-c%17sc(-c%18cccs%18)c%18c%17C(=O)c%17c(CC)sc(CC)c%17C%18=O)s%16)cc%15c(-c%15cc(F)c(CC)s%15)c%14s%13)s%12)c%12c%11C(=O)c%11c(CC)sc(CC)c%11C%12=O)s%10)cc9c(-c9cc(F)c(CC)s9)c8s7)s6)c6c5C(=O)c5c(CC)sc(CC)c5C6=O)s4)sc3c(-c3cc(F)c(CC)s3)c3ccsc23)cc1F","10.1016/j.orgel.2021.106357"
"PBDB-T-2Cl","ITCC-Br","10.5","1.04","15.9","63.8","CCc1ccc(C2(c3ccc(CC)cc3)c3cc4c(cc3-c3sc5cc(/C=C6\C(=O)c7sc(Br)cc7C6=C(C#N)C#N)sc5c32)C(c2ccc(CC)cc2)(c2ccc(CC)cc2)c2c-4sc3cc(/C=C4\C(=O)c5sc(Br)cc5C4=C(C#N)C#N)sc23)cc1","CCc1sc(-c2c3cc(-c4ccc(-c5sc(-c6ccc(-c7cc8c(-c9cc(Cl)c(CC)s9)c9sc(-c%10ccc(-c%11sc(-c%12ccc(-c%13cc%14c(-c%15cc(Cl)c(CC)s%15)c%15sc(-c%16ccc(-c%17sc(-c%18cccs%18)c%18c%17C(=O)c%17c(CC)sc(CC)c%17C%18=O)s%16)cc%15c(-c%15cc(Cl)c(CC)s%15)c%14s%13)s%12)c%12c%11C(=O)c%11c(CC)sc(CC)c%11C%12=O)s%10)cc9c(-c9cc(Cl)c(CC)s9)c8s7)s6)c6c5C(=O)c5c(CC)sc(CC)c5C6=O)s4)sc3c(-c3cc(Cl)c(CC)s3)c3ccsc23)cc1Cl","10.1016/j.orgel.2021.106357"
"PBDB-TF","ITCC-Br","10.7","0.99","16.2","64.9","CCc1ccc(C2(c3ccc(CC)cc3)c3cc4c(cc3-c3sc5cc(/C=C6\C(=O)c7sc(Br)cc7C6=C(C#N)C#N)sc5c32)C(c2ccc(CC)cc2)(c2ccc(CC)cc2)c2c-4sc3cc(/C=C4\C(=O)c5sc(Br)cc5C4=C(C#N)C#N)sc23)cc1","CCc1sc(-c2c3cc(-c4ccc(-c5sc(-c6ccc(-c7cc8c(-c9cc(F)c(CC)s9)c9sc(-c%10ccc(-c%11sc(-c%12ccc(-c%13cc%14c(-c%15cc(F)c(CC)s%15)c%15sc(-c%16ccc(-c%17sc(-c%18cccs%18)c%18c%17C(=O)c%17c(CC)sc(CC)c%17C%18=O)s%16)cc%15c(-c%15cc(F)c(CC)s%15)c%14s%13)s%12)c%12c%11C(=O)c%11c(CC)sc(CC)c%11C%12=O)s%10)cc9c(-c9cc(F)c(CC)s9)c8s7)s6)c6c5C(=O)c5c(CC)sc(CC)c5C6=O)s4)sc3c(-c3cc(F)c(CC)s3)c3ccsc23)cc1F","10.1016/j.orgel.2021.106357"
"PBDB-TF","IDTT-Cl-2F","12.7","0.94","18.8","70.1","CCc1ccc(C2(c3ccc(C)cc3)c3cc4c(cc3-c3sc5cc(/C=C6\C(=O)c7cc(F)c(F)cc7C6=C(C#N)C#N)sc5c32)C(c2ccc(CC)cc2)(c2ccc(CC)cc2)c2c-4sc3cc(/C=C4\C(=O)c5sc(Cl)cc5C4=C(C#N)C#N)sc23)cc1","CCc1sc(-c2c3cc(-c4ccc(-c5sc(-c6ccc(-c7cc8c(-c9cc(F)c(CC)s9)c9sc(-c%10ccc(-c%11sc(-c%12ccc(-c%13cc%14c(-c%15cc(F)c(CC)s%15)c%15sc(-c%16ccc(-c%17sc(-c%18cccs%18)c%18c%17C(=O)c%17c(CC)sc(CC)c%17C%18=O)s%16)cc%15c(-c%15cc(F)c(CC)s%15)c%14s%13)s%12)c%12c%11C(=O)c%11c(CC)sc(CC)c%11C%12=O)s%10)cc9c(-c9cc(F)c(CC)s9)c8s7)s6)c6c5C(=O)c5c(CC)sc(CC)c5C6=O)s4)sc3c(-c3cc(F)c(CC)s3)c3ccsc23)cc1F","10.1002/adfm.202102189"
"PBDB-T-2Cl","IDTT-Cl-2F","13.3","0.96","19.2","71.1","CCc1ccc(C2(c3ccc(C)cc3)c3cc4c(cc3-c3sc5cc(/C=C6\C(=O)c7cc(F)c(F)cc7C6=C(C#N)C#N)sc5c32)C(c2ccc(CC)cc2)(c2ccc(CC)cc2)c2c-4sc3cc(/C=C4\C(=O)c5sc(Cl)cc5C4=C(C#N)C#N)sc23)cc1","CCc1sc(-c2c3cc(-c4ccc(-c5sc(-c6ccc(-c7cc8c(-c9cc(Cl)c(CC)s9)c9sc(-c%10ccc(-c%11sc(-c%12ccc(-c%13cc%14c(-c%15cc(Cl)c(CC)s%15)c%15sc(-c%16ccc(-c%17sc(-c%18cccs%18)c%18c%17C(=O)c%17c(CC)sc(CC)c%17C%18=O)s%16)cc%15c(-c%15cc(Cl)c(CC)s%15)c%14s%13)s%12)c%12c%11C(=O)c%11c(CC)sc(CC)c%11C%12=O)s%10)cc9c(-c9cc(Cl)c(CC)s9)c8s7)s6)c6c5C(=O)c5c(CC)sc(CC)c5C6=O)s4)sc3c(-c3cc(Cl)c(CC)s3)c3ccsc23)cc1Cl","10.1002/adfm.202102189"
"PBDB-TF","IDTT-M-2F","11.6","0.97","17.4","66.1","CCc1ccc(C2(c3ccc(C)cc3)c3cc4c(cc3-c3sc5cc(/C=C6\C(=O)c7cc(F)c(F)cc7C6=C(C#N)C#N)sc5c32)C(c2ccc(CC)cc2)(c2ccc(CC)cc2)c2c-4sc3cc(/C=C4\C(=O)c5sc(C)cc5C4=C(C#N)C#N)sc23)cc1","CCc1sc(-c2c3cc(-c4ccc(-c5sc(-c6ccc(-c7cc8c(-c9cc(F)c(CC)s9)c9sc(-c%10ccc(-c%11sc(-c%12ccc(-c%13cc%14c(-c%15cc(F)c(CC)s%15)c%15sc(-c%16ccc(-c%17sc(-c%18cccs%18)c%18c%17C(=O)c%17c(CC)sc(CC)c%17C%18=O)s%16)cc%15c(-c%15cc(F)c(CC)s%15)c%14s%13)s%12)c%12c%11C(=O)c%11c(CC)sc(CC)c%11C%12=O)s%10)cc9c(-c9cc(F)c(CC)s9)c8s7)s6)c6c5C(=O)c5c(CC)sc(CC)c5C6=O)s4)sc3c(-c3cc(F)c(CC)s3)c3ccsc23)cc1F","10.1002/adfm.202102189"
