Repository: MarieDevulder/Machine_Learning_OSC_ISEN_Project_24

# Machine_Learning_OSC_ISEN_Project_24
>Marie Devulder et Mathilde Rigaud.

## Le projet.
Ce projet vise à exploiter les techniques de machine learning pour approfondir l'étude sur les cellules solaires organiques. L'objectif principal est d'optimiser leur efficacité et leur performance en analysant des ensembles de données. En utilisant des algorithmes d'apprentissage automatique, nous cherchons à identifier les facteurs clés qui influent sur le rendement des cellules solaires organiques, ce qui pourrait conduire à des avancées significatives dans le domaine de l'énergie solaire renouvelable. <br><br>
Ici le but est de se focaliser sur des combinaisions donc le PCE est autour des 15%.<br>

File: datasets/M12024_DATA_augmented.csv (part 3 of 16)
"Mol_don","Mol_acc","PCE","Voc","Jsc","FF","SMILES_acc","SMILES_don","DOI"
"PBDB-T-2Cl","IDTT-M-2F","11.3","0.99","17.3","66.8","CCc1ccc(C2(c3ccc(C)cc3)c3cc4c(cc3-c3sc5cc(/C=C6\C(=O)c7cc(F)c(F)cc7C6=C(C#N)C#N)sc5c32)C(c2ccc(CC)cc2)(c2ccc(CC)cc2)c2c-4sc3cc(/C=C4\C(=O)c5sc(C)cc5C4=C(C#N)C#N)sc23)cc1","CCc1sc(-c2c3cc(-c4ccc(-c5sc(-c6ccc(-c7cc8c(-c9cc(Cl)c(CC)s9)c9sc(-c%10ccc(-c%11sc(-c%12ccc(-c%13cc%14c(-c%15cc(Cl)c(CC)s%15)c%15sc(-c%16ccc(-c%17sc(-c%18cccs%18)c%18c%17C(=O)c%17c(CC)sc(CC)c%17C%18=O)s%16)cc%15c(-c%15cc(Cl)c(CC)s%15)c%14s%13)s%12)c%12c%11C(=O)c%11c(CC)sc(CC)c%11C%12=O)s%10)cc9c(-c9cc(Cl)c(CC)s9)c8s7)s6)c6c5C(=O)c5c(CC)sc(CC)c5C6=O)s4)sc3c(-c3cc(Cl)c(CC)s3)c3ccsc23)cc1Cl","10.1002/adfm.202102189"
"PBDB-TF","ITCC-Cl","11.2","1.01","17","64.9","CCc1ccc(C2(c3ccc(CC)cc3)c3cc4c(cc3-c3sc5cc(/C=C6\C(=O)c7sc(Cl)cc7C6=C(C#N)C#N)sc5c32)C(c2ccc(CC)cc2)(c2ccc(CC)cc2)c2c-4sc3cc(/C=C4\C(=O)c5sc(Cl)cc5C4=C(C#N)C#N)sc23)cc1","CCc1sc(-c2c3cc(-c4ccc(-c5sc(-c6ccc(-c7cc8c(-c9cc(F)c(CC)s9)c9sc(-c%10ccc(-c%11sc(-c%12ccc(-c%13cc%14c(-c%15cc(F)c(CC)s%15)c%15sc(-c%16ccc(-c%17sc(-c%18cccs%18)c%18c%17C(=O)c%17c(CC)sc(CC)c%17C%18=O)s%16)cc%15c(-c%15cc(F)c(CC)s%15)c%14s%13)s%12)c%12c%11C(=O)c%11c(CC)sc(CC)c%11C%12=O)s%10)cc9c(-c9cc(F)c(CC)s9)c8s7)s6)c6c5C(=O)c5c(CC)sc(CC)c5C6=O)s4)sc3c(-c3cc(F)c(CC)s3)c3ccsc23)cc1F","10.1002/adfm.202102189"
"PBDB-T-2Cl","ITCC-Cl","11.4","1.04","16.7","65.7","CCc1ccc(C2(c3ccc(CC)cc3)c3cc4c(cc3-c3sc5cc(/C=C6\C(=O)c7sc(Cl)cc7C6=C(C#N)C#N)sc5c32)C(c2ccc(CC)cc2)(c2ccc(CC)cc2)c2c-4sc3cc(/C=C4\C(=O)c5sc(Cl)cc5C4=C(C#N)C#N)sc23)cc1","CCc1sc(-c2c3cc(-c4ccc(-c5sc(-c6ccc(-c7cc8c(-c9cc(Cl)c(CC)s9)c9sc(-c%10ccc(-c%11sc(-c%12ccc(-c%13cc%14c(-c%15cc(Cl)c(CC)s%15)c%15sc(-c%16ccc(-c%17sc(-c%18cccs%18)c%18c%17C(=O)c%17c(CC)sc(CC)c%17C%18=O)s%16)cc%15c(-c%15cc(Cl)c(CC)s%15)c%14s%13)s%12)c%12c%11C(=O)c%11c(CC)sc(CC)c%11C%12=O)s%10)cc9c(-c9cc(Cl)c(CC)s9)c8s7)s6)c6c5C(=O)c5c(CC)sc(CC)c5C6=O)s4)sc3c(-c3cc(Cl)c(CC)s3)c3ccsc23)cc1Cl","10.1002/adfm.202102189"
"PBDB-TF","ITCC-M","9.3","1.16","13.8","58.8","CCc1ccc(C2(c3ccc(CC)cc3)c3cc4c(cc3-c3sc5cc(/C=C6\C(=O)c7sc(C)cc7C6=C(C#N)C#N)sc5c32)C(c2ccc(CC)cc2)(c2ccc(CC)cc2)c2c-4sc3cc(/C=C4\C(=O)c5sc(C)cc5C4=C(C#N)C#N)sc23)cc1","CCc1sc(-c2c3cc(-c4ccc(-c5sc(-c6ccc(-c7cc8c(-c9cc(F)c(CC)s9)c9sc(-c%10ccc(-c%11sc(-c%12ccc(-c%13cc%14c(-c%15cc(F)c(CC)s%15)c%15sc(-c%16ccc(-c%17sc(-c%18cccs%18)c%18c%17C(=O)c%17c(CC)sc(CC)c%17C%18=O)s%16)cc%15c(-c%15cc(F)c(CC)s%15)c%14s%13)s%12)c%12c%11C(=O)c%11c(CC)sc(CC)c%11C%12=O)s%10)cc9c(-c9cc(F)c(CC)s9)c8s7)s6)c6c5C(=O)c5c(CC)sc(CC)c5C6=O)s4)sc3c(-c3cc(F)c(CC)s3)c3ccsc23)cc1F","10.1002/adfm.202102189"
"PBDB-T-2Cl","ITCC-M","9","1.19","12.5","58.9","CCc1ccc(C2(c3ccc(CC)cc3)c3cc4c(cc3-c3sc5cc(/C=C6\C(=O)c7sc(C)cc7C6=C(C#N)C#N)sc5c32)C(c2ccc(CC)cc2)(c2ccc(CC)cc2)c2c-4sc3cc(/C=C4\C(=O)c5sc(C)cc5C4=C(C#N)C#N)sc23)cc1","CCc1sc(-c2c3cc(-c4ccc(-c5sc(-c6ccc(-c7cc8c(-c9cc(Cl)c(CC)s9)c9sc(-c%10ccc(-c%11sc(-c%12ccc(-c%13cc%14c(-c%15cc(Cl)c(CC)s%15)c%15sc(-c%16ccc(-c%17sc(-c%18cccs%18)c%18c%17C(=O)c%17c(CC)sc(CC)c%17C%18=O)s%16)cc%15c(-c%15cc(Cl)c(CC)s%15)c%14s%13)s%12)c%12c%11C(=O)c%11c(CC)sc(CC)c%11C%12=O)s%10)cc9c(-c9cc(Cl)c(CC)s9)c8s7)s6)c6c5C(=O)c5c(CC)sc(CC)c5C6=O)s4)sc3c(-c3cc(Cl)c(CC)s3)c3ccsc23)cc1Cl","10.1002/adfm.202102189"
"J71","BTIDIC","11.5","0.861","19.8","67.4","CCC1(CC)c2cc3c(cc2-c2sc(/C=C4\C(=O)c5cc(F)c(F)cc5C4=C(C#N)C#N)cc21)C(CC)(CC)c1cc(-c2ccc(-c4cc5c(s4)-c4cc6c(cc4C5(CC)CC)-c4sc(/C=C5\C(=O)c7cc(F)c(F)cc7C5=C(C#N)C#N)cc4C6(CC)CC)c4nsnc24)sc1-3","CCn1nc2c(-c3ccc(C)s3)c(F)c(F)c(-c3ccc(-c4cc5c(-c6ccc([Si](CC)(CC)CC)s6)c6sc(-c7ccc(-c8c(F)c(F)c(-c9ccc(-c%10cc%11c(-c%12ccc([Si](CC)(CC)CC)s%12)c%12sc(-c%13ccc(-c%14c(F)c(F)c(-c%15ccc(-c%16cc%17c(-c%18ccc([Si](CC)(CC)CC)s%18)c%18sc(C)cc%18c(-c%18ccc([Si](CC)(CC)CC)s%18)c%17s%16)s%15)c%15nn(CC)nc%14%15)s%13)cc%12c(-c%12ccc([Si](CC)(CC)CC)s%12)c%11s%10)s9)c9nn(CC)nc89)s7)cc6c(-c6ccc([Si](CC)(CC)CC)s6)c5s4)s3)c2n1","10.1021/acsapm.0c00748"
"J71","SIDIC","9.71","0.883","18.3","60.2","CCC1(CC)c2cc3c(cc2-c2sc(/C=C4\C(=O)c5cc(F)c(F)cc5C4=C(C#N)C#N)cc21)C(CC)(CC)c1cc(-c2cc4c(s2)-c2cc5c(cc2C4(CC)CC)-c2sc(/C=C4\C(=O)c6cc(F)c(F)cc6C4=C(C#N)C#N)cc2C5(CC)CC)sc1-3","CCn1nc2c(-c3ccc(C)s3)c(F)c(F)c(-c3ccc(-c4cc5c(-c6ccc([Si](CC)(CC)CC)s6)c6sc(-c7ccc(-c8c(F)c(F)c(-c9ccc(-c%10cc%11c(-c%12ccc([Si](CC)(CC)CC)s%12)c%12sc(-c%13ccc(-c%14c(F)c(F)c(-c%15ccc(-c%16cc%17c(-c%18ccc([Si](CC)(CC)CC)s%18)c%18sc(C)cc%18c(-c%18ccc([Si](CC)(CC)CC)s%18)c%17s%16)s%15)c%15nn(CC)nc%14%15)s%13)cc%12c(-c%12ccc([Si](CC)(CC)CC)s%12)c%11s%10)s9)c9nn(CC)nc89)s7)cc6c(-c6ccc([Si](CC)(CC)CC)s6)c5s4)s3)c2n1","10.1021/acsapm.0c00748"
"J71","TTIDIC","6.54","0.914","10.7","66.9","CCC1(CC)c2cc3c(cc2-c2sc(/C=C4\C(=O)c5cc(F)c(F)cc5C4=C(C#N)C#N)cc21)C(CC)(CC)c1cc(-c2cc4sc(-c5cc6c(s5)-c5cc7c(cc5C6(CC)CC)-c5sc(/C=C6\C(=O)c8cc(F)c(F)cc8C6=C(C#N)C#N)cc5C7(CC)CC)cc4s2)sc1-3","CCn1nc2c(-c3ccc(C)s3)c(F)c(F)c(-c3ccc(-c4cc5c(-c6ccc([Si](CC)(CC)CC)s6)c6sc(-c7ccc(-c8c(F)c(F)c(-c9ccc(-c%10cc%11c(-c%12ccc([Si](CC)(CC)CC)s%12)c%12sc(-c%13ccc(-c%14c(F)c(F)c(-c%15ccc(-c%16cc%17c(-c%18ccc([Si](CC)(CC)CC)s%18)c%18sc(C)cc%18c(-c%18ccc([Si](CC)(CC)CC)s%18)c%17s%16)s%15)c%15nn(CC)nc%14%15)s%13)cc%12c(-c%12ccc([Si](CC)(CC)CC)s%12)c%11s%10)s9)c9nn(CC)nc89)s7)cc6c(-c6ccc([Si](CC)(CC)CC)s6)c5s4)s3)c2n1","10.1021/acsapm.0c00748"
"PBDB-TF","M1","8.06","1.01","14.59","54.68","CCOc1c2sc3c4sc(/C=C5\C(=O)c6ccccc6C5=C(C#N)C#N)cc4n(CC)c3c2c(OCC)c2sc3c4sc(/C=C5\C(=O)c6ccccc6C5=C(C#N)C#N)cc4n(CC)c3c12","CCc1sc(-c2c3cc(-c4ccc(-c5sc(-c6ccc(-c7cc8c(-c9cc(F)c(CC)s9)c9sc(-c%10ccc(-c%11sc(-c%12ccc(-c%13cc%14c(-c%15cc(F)c(CC)s%15)c%15sc(-c%16ccc(-c%17sc(-c%18cccs%18)c%18c%17C(=O)c%17c(CC)sc(CC)c%17C%18=O)s%16)cc%15c(-c%15cc(F)c(CC)s%15)c%14s%13)s%12)c%12c%11C(=O)c%11c(CC)sc(CC)c%11C%12=O)s%10)cc9c(-c9cc(F)c(CC)s9)c8s7)s6)c6c5C(=O)c5c(CC)sc(CC)c5C6=O)s4)sc3c(-c3cc(F)c(CC)s3)c3ccsc23)cc1F","10.1039/D0TA09351C"
"PBDB-T","IPT2F-Ph","13.13","0.86","21.18","72.11","CCc1ccc(-n2c3cc(/C=C4\C(=O)c5ccc(F)cc5C4=C(C#N)C#N)sc3c3sc4c(c32)C(c2ccc(CC)cc2)(c2ccc(CC)cc2)c2cc3c(cc2-4)C(c2ccc(CC)cc2)(c2ccc(CC)cc2)c2cc(/C=C4\C(=O)c5ccc(F)cc5C4=C(C#N)C#N)sc2-3)cc1","CCc1ccc(-c2c3cc(-c4ccc(-c5sc(-c6ccc(-c7cc8c(-c9ccc(CC)s9)c9sc(-c%10ccc(-c%11sc(-c%12ccc(-c%13cc%14c(-c%15ccc(CC)s%15)c%15sc(-c%16ccc(-c%17sc(-c%18cccs%18)c%18c%17C(=O)c%17c(CC)sc(CC)c%17C%18=O)s%16)cc%15c(-c%15ccc(CC)s%15)c%14s%13)s%12)c%12c%11C(=O)c%11c(CC)sc(CC)c%11C%12=O)s%10)cc9c(-c9ccc(CC)s9)c8s7)s6)c6c5C(=O)c5c(CC)sc(CC)c5C6=O)s4)sc3c(-c3ccc(CC)s3)c3ccsc23)s1","10.1002/adfm.202006141"
"PBDB-T","IPT2F-Th","12.52","0.86","20.44","71.2","CCc1ccc(C2(c3ccc(CC)cc3)c3cc4c(cc3-c3sc(/C=C5\C(=O)c6ccc(F)cc6C5=C(C#N)C#N)cc32)C(c2ccc(CC)cc2)(c2ccc(CC)cc2)c2c-4sc3c4sc(/C=C5\C(=O)c6ccc(F)cc6C5=C(C#N)C#N)cc4n(-c4ccc(CC)s4)c23)cc1","CCc1ccc(-c2c3cc(-c4ccc(-c5sc(-c6ccc(-c7cc8c(-c9ccc(CC)s9)c9sc(-c%10ccc(-c%11sc(-c%12ccc(-c%13cc%14c(-c%15ccc(CC)s%15)c%15sc(-c%16ccc(-c%17sc(-c%18cccs%18)c%18c%17C(=O)c%17c(CC)sc(CC)c%17C%18=O)s%16)cc%15c(-c%15ccc(CC)s%15)c%14s%13)s%12)c%12c%11C(=O)c%11c(CC)sc(CC)c%11C%12=O)s%10)cc9c(-c9ccc(CC)s9)c8s7)s6)c6c5C(=O)c5c(CC)sc(CC)c5C6=O)s4)sc3c(-c3ccc(CC)s3)c3ccsc23)s1","10.1002/adfm.202006141"
"PBDB-T","IPT2F-TT","14.02","0.84","22.24","75.06","CCc1ccc(C2(c3ccc(CC)cc3)c3cc4c(cc3-c3sc(/C=C5\C(=O)c6ccc(F)cc6C5=C(C#N)C#N)cc32)C(c2ccc(CC)cc2)(c2ccc(CC)cc2)c2c-4sc3c4sc(/C=C5\C(=O)c6ccc(F)cc6C5=C(C#N)C#N)cc4n(-c4cc5sc(CC)cc5s4)c23)cc1","CCc1ccc(-c2c3cc(-c4ccc(-c5sc(-c6ccc(-c7cc8c(-c9ccc(CC)s9)c9sc(-c%10ccc(-c%11sc(-c%12ccc(-c%13cc%14c(-c%15ccc(CC)s%15)c%15sc(-c%16ccc(-c%17sc(-c%18cccs%18)c%18c%17C(=O)c%17c(CC)sc(CC)c%17C%18=O)s%16)cc%15c(-c%15ccc(CC)s%15)c%14s%13)s%12)c%12c%11C(=O)c%11c(CC)sc(CC)c%11C%12=O)s%10)cc9c(-c9ccc(CC)s9)c8s7)s6)c6c5C(=O)c5c(CC)sc(CC)c5C6=O)s4)sc3c(-c3ccc(CC)s3)c3ccsc23)s1","10.1002/adfm.202006141"
"PBDB-TF","Y19","12.76","0.88","22.38","68.18","CCc1c(/C=C2\C(=O)c3cc(Cl)c(Cl)cc3C2=C(C#N)C#N)sc2c1sc1c3c4nn(CC)nc4c4c5sc6c(CC)c(/C=C7\C(=O)c8cc(Cl)c(Cl)cc8C7=C(C#N)C#N)sc6c5n(CC)c4c3n(CC)c21","CCc1sc(-c2c3cc(-c4ccc(-c5sc(-c6ccc(-c7cc8c(-c9cc(F)c(CC)s9)c9sc(-c%10ccc(-c%11sc(-c%12ccc(-c%13cc%14c(-c%15cc(F)c(CC)s%15)c%15sc(-c%16ccc(-c%17sc(-c%18cccs%18)c%18c%17C(=O)c%17c(CC)sc(CC)c%17C%18=O)s%16)cc%15c(-c%15cc(F)c(CC)s%15)c%14s%13)s%12)c%12c%11C(=O)c%11c(CC)sc(CC)c%11C%12=O)s%10)cc9c(-c9cc(F)c(CC)s9)c8s7)s6)c6c5C(=O)c5c(CC)sc(CC)c5C6=O)s4)sc3c(-c3cc(F)c(CC)s3)c3ccsc23)cc1F","10.1007/s11771-020-4501-0"
"PBDB-T","DBD-4F","8.64","0.88","15.92","59.52","CCOc1cc(-c2cc3c(s2)c2sc(/C=C4\C(=O)c5cc(F)c(F)cc5C4=C(C#N)C#N)cc2n3CC)c(OCC)cc1-c1cc2c(s1)c1sc(/C=C3\C(=O)c4cc(F)c(F)cc4C3=C(C#N)C#N)cc1n2CC","CCc1ccc(-c2c3cc(-c4ccc(-c5sc(-c6ccc(-c7cc8c(-c9ccc(CC)s9)c9sc(-c%10ccc(-c%11sc(-c%12ccc(-c%13cc%14c(-c%15ccc(CC)s%15)c%15sc(-c%16ccc(-c%17sc(-c%18cccs%18)c%18c%17C(=O)c%17c(CC)sc(CC)c%17C%18=O)s%16)cc%15c(-c%15ccc(CC)s%15)c%14s%13)s%12)c%12c%11C(=O)c%11c(CC)sc(CC)c%11C%12=O)s%10)cc9c(-c9ccc(CC)s9)c8s7)s6)c6c5C(=O)c5c(CC)sc(CC)c5C6=O)s4)sc3c(-c3ccc(CC)s3)c3ccsc23)s1","10.1016/j.cej.2021.128770"
"PBDB-T","DBT-4F","12.14","0.88","19.65","70.24","CCOc1cc(-c2cc3c(s2)c2sc(/C=C4\C(=O)c5cc(F)c(F)cc5C4=C(C#N)C#N)cc2n3CC)c(OCC)cc1-c1cc(CC)c(/C=C2\C(=O)c3cc(F)c(F)cc3C2=C(C#N)C#N)s1","CCc1ccc(-c2c3cc(-c4ccc(-c5sc(-c6ccc(-c7cc8c(-c9ccc(CC)s9)c9sc(-c%10ccc(-c%11sc(-c%12ccc(-c%13cc%14c(-c%15ccc(CC)s%15)c%15sc(-c%16ccc(-c%17sc(-c%18cccs%18)c%18c%17C(=O)c%17c(CC)sc(CC)c%17C%18=O)s%16)cc%15c(-c%15ccc(CC)s%15)c%14s%13)s%12)c%12c%11C(=O)c%11c(CC)sc(CC)c%11C%12=O)s%10)cc9c(-c9ccc(CC)s9)c8s7)s6)c6c5C(=O)c5c(CC)sc(CC)c5C6=O)s4)sc3c(-c3ccc(CC)s3)c3ccsc23)s1","10.1016/j.cej.2021.128770"
"PBDB-T","DBTD-4F","5.55","0.81","12.91","53.02","CCOc1c(OCC)c(-c2cc3c(s2)c2sc(/C=C4\C(=O)c5cc(F)c(F)cc5C4=C(C#N)C#N)cc2n3CC)c2nsnc2c1-c1cc2c(s1)c1sc(/C=C3\C(=O)c4cc(F)c(F)cc4C3=C(C#N)C#N)cc1n2CC","CCc1ccc(-c2c3cc(-c4ccc(-c5sc(-c6ccc(-c7cc8c(-c9ccc(CC)s9)c9sc(-c%10ccc(-c%11sc(-c%12ccc(-c%13cc%14c(-c%15ccc(CC)s%15)c%15sc(-c%16ccc(-c%17sc(-c%18cccs%18)c%18c%17C(=O)c%17c(CC)sc(CC)c%17C%18=O)s%16)cc%15c(-c%15ccc(CC)s%15)c%14s%13)s%12)c%12c%11C(=O)c%11c(CC)sc(CC)c%11C%12=O)s%10)cc9c(-c9ccc(CC)s9)c8s7)s6)c6c5C(=O)c5c(CC)sc(CC)c5C6=O)s4)sc3c(-c3ccc(CC)s3)c3ccsc23)s1","10.1016/j.cej.2021.128770"
"PTB7-Th","DTCC-IC","6","0.95","11.23","56.2","CCc1ccc(C2(c3ccc(CC)cc3)c3cc4c5cc6c(cc5n(CC)c4cc3-c3sc(/C=C4\C(=O)c5ccccc5C4=C(C#N)C#N)cc32)-c2sc(/C=C3\C(=O)c4ccccc4C3=C(C#N)C#N)cc2C6(c2ccc(CC)cc2)c2ccc(CC)cc2)cc1","CCOC(=O)c1sc2c(-c3cc4c(-c5ccc(CC)s5)c5sc(-c6sc(-c7cc8c(-c9ccc(CC)s9)c9sc(-c%10sc(-c%11cc%12c(-c%13ccc(CC)s%13)c%13sccc%13c(-c%13ccc(CC)s%13)c%12s%11)c%11sc(C(=O)OCC)c(F)c%10%11)cc9c(-c9ccc(CC)s9)c8s7)c7sc(C(=O)OCC)c(F)c67)cc5c(-c5ccc(CC)s5)c4s3)scc2c1F","10.1039/C7TA01143A"
"SZ5","BPF-4F","12.6","0.846","22.1","67.4","CCn1c2c3oc(/C=C4\C(=O)c5cc(F)c(F)cc5C4=C(C#N)C#N)cc3sc2c2c3nsnc3c3c4sc5cc(/C=C6\C(=O)c7cc(F)c(F)cc7C6=C(C#N)C#N)oc5c4n(CC)c3c21","CCc1csc(-c2nc3sc(-c4cc(CC)c(-c5cc6c(-c7cc(Cl)c(CC)s7)c7sc(-c8ccc(-c9sc(-c%10ccc(-c%11cc%12c(-c%13cc(Cl)c(CC)s%13)c%13sccc%13c(-c%13cc(Cl)c(CC)s%13)c%12s%11)s%10)c%10c9C(=O)c9c(CC)sc(CC)c9C%10=O)s8)cc7c(-c7cc(Cl)c(CC)s7)c6s5)s4)nc3s2)c1","10.1021/acsenergylett.0c01688"
"SZ5","BPS-4F","16.3","0.82","25.4","77.9","CCn1c2c(sc3cc(/C=C4\C(=O)c5cc(F)c(F)cc5C4=C(C#N)C#N)[se]c32)c2c3nsnc3c3c4sc5cc(/C=C6\C(=O)c7cc(F)c(F)cc7C6=C(C#N)C#N)[se]c5c4n(CC)c3c21","CCc1csc(-c2nc3sc(-c4cc(CC)c(-c5cc6c(-c7cc(Cl)c(CC)s7)c7sc(-c8ccc(-c9sc(-c%10ccc(-c%11cc%12c(-c%13cc(Cl)c(CC)s%13)c%13sccc%13c(-c%13cc(Cl)c(CC)s%13)c%12s%11)s%10)c%10c9C(=O)c9c(CC)sc(CC)c9C%10=O)s8)cc7c(-c7cc(Cl)c(CC)s7)c6s5)s4)nc3s2)c1","10.1021/acsenergylett.0c01688"
"SZ5","BPT-4F","16.8","0.853","24.8","79.1","CCn1c2c3sc(/C=C4\C(=O)c5cc(F)c(F)cc5C4=C(C#N)C#N)cc3sc2c2c3nsnc3c3c4sc5cc(/C=C6\C(=O)c7cc(F)c(F)cc7C6=C(C#N)C#N)sc5c4n(CC)c3c21","CCc1csc(-c2nc3sc(-c4cc(CC)c(-c5cc6c(-c7cc(Cl)c(CC)s7)c7sc(-c8ccc(-c9sc(-c%10ccc(-c%11cc%12c(-c%13cc(Cl)c(CC)s%13)c%13sccc%13c(-c%13cc(Cl)c(CC)s%13)c%12s%11)s%10)c%10c9C(=O)c9c(CC)sc(CC)c9C%10=O)s8)cc7c(-c7cc(Cl)c(CC)s7)c6s5)s4)nc3s2)c1","10.1021/acsenergylett.0c01688"
"PBDB-TF","BTP-PhC6","16.7","0.865","25","77","CCc1ccc(-c2c(/C=C3\C(=O)c4cc(F)c(F)cc4C3=C(C#N)C#N)sc3c2sc2c4c5nsnc5c5c6sc7c(-c8ccc(CC)cc8)c(/C=C8\C(=O)c9cc(F)c(F)cc9C8=C(C#N)C#N)sc7c6n(CC)c5c4n(CC)c32)cc1","CCc1sc(-c2c3cc(-c4ccc(-c5sc(-c6ccc(-c7cc8c(-c9cc(F)c(CC)s9)c9sc(-c%10ccc(-c%11sc(-c%12ccc(-c%13cc%14c(-c%15cc(F)c(CC)s%15)c%15sc(-c%16ccc(-c%17sc(-c%18cccs%18)c%18c%17C(=O)c%17c(CC)sc(CC)c%17C%18=O)s%16)cc%15c(-c%15cc(F)c(CC)s%15)c%14s%13)s%12)c%12c%11C(=O)c%11c(CC)sc(CC)c%11C%12=O)s%10)cc9c(-c9cc(F)c(CC)s9)c8s7)s6)c6c5C(=O)c5c(CC)sc(CC)c5C6=O)s4)sc3c(-c3cc(F)c(CC)s3)c3ccsc23)cc1F","10.1016/j.nanoen.2020.105087"
"PTQ10","p-BTP-C6Ph","17.1","0.888","24.7","77.9","CCc1ccc(-c2c(/C=C3\C(=O)c4cc(F)c(F)cc4C3=C(C#N)C#N)sc3c2sc2c4c5nsnc5c5c6sc7c(-c8ccc(CC)cc8)c(/C=C8\C(=O)c9cc(F)c(F)cc9C8=C(C#N)C#N)sc7c6n(CC)c5c4n(CC)c32)cc1","CCOc1cnc2c(-c3ccc(-c4c(F)c(F)c(-c5ccc(-c6c(F)c(F)c(-c7cccs7)c7ncc(OCC)nc67)s5)c5ncc(OCC)nc45)s3)c(F)c(F)cc2n1","10.1039/D0EE03506H"
"PTQ10","o-BTP-PhC6","16","0.924","22.8","76.2","CCc1ccccc1-c1c(/C=C2\C(=O)c3cc(F)c(F)cc3C2=C(C#N)C#N)sc2c1sc1c3c4nsnc4c4c5sc6c(-c7ccccc7CC)c(/C=C7\C(=O)c8cc(F)c(F)cc8C7=C(C#N)C#N)sc6c5n(CC)c4c3n(CC)c21","CCOc1cnc2c(-c3ccc(-c4c(F)c(F)c(-c5ccc(-c6c(F)c(F)c(-c7cccs7)c7ncc(OCC)nc67)s5)c5ncc(OCC)nc45)s3)c(F)c(F)cc2n1","10.1039/D0EE03506H"
"PBDB-TF","BID-4F","12.3","0.92","17.8","74.3","CCC1(CC)c2cc3c(cc2-c2sc(/C=C4\C(=O)c5cc(F)c(F)cc5C4=C(C#N)C#N)cc21)C(CC)(CC)c1cc(-c2c(F)c(F)c(-c4cc5c(s4)-c4cc6c(cc4C5(CC)CC)-c4sc(/C=C5\C(=O)c7cc(F)c(F)cc7C5=C(C#N)C#N)cc4C6(CC)CC)c4nsnc24)sc1-3","CCc1sc(-c2c3cc(-c4ccc(-c5sc(-c6ccc(-c7cc8c(-c9cc(F)c(CC)s9)c9sc(-c%10ccc(-c%11sc(-c%12ccc(-c%13cc%14c(-c%15cc(F)c(CC)s%15)c%15sc(-c%16ccc(-c%17sc(-c%18cccs%18)c%18c%17C(=O)c%17c(CC)sc(CC)c%17C%18=O)s%16)cc%15c(-c%15cc(F)c(CC)s%15)c%14s%13)s%12)c%12c%11C(=O)c%11c(CC)sc(CC)c%11C%12=O)s%10)cc9c(-c9cc(F)c(CC)s9)c8s7)s6)c6c5C(=O)c5c(CC)sc(CC)c5C6=O)s4)sc3c(-c3cc(F)c(CC)s3)c3ccsc23)cc1F","10.1016/j.jechem.2020.03.036"
"J71","IDTT-OBH","8.02","0.92","14.75","61","CCOc1ccc(C2(c3ccc(OCC)cc3)c3cc4c(cc3-c3sc5cc(/C=C6\C(=O)c7cc8ccccc8cc7C6=C(C#N)C#N)sc5c32)C(c2ccc(OCC)cc2)(c2ccc(OCC)cc2)c2c-4sc3cc(/C=C4\C(=O)c5cc6ccccc6cc5C4=C(C#N)C#N)sc23)cc1","CCn1nc2c(-c3ccc(C)s3)c(F)c(F)c(-c3ccc(-c4cc5c(-c6ccc([Si](CC)(CC)CC)s6)c6sc(-c7ccc(-c8c(F)c(F)c(-c9ccc(-c%10cc%11c(-c%12ccc([Si](CC)(CC)CC)s%12)c%12sc(-c%13ccc(-c%14c(F)c(F)c(-c%15ccc(-c%16cc%17c(-c%18ccc([Si](CC)(CC)CC)s%18)c%18sc(C)cc%18c(-c%18ccc([Si](CC)(CC)CC)s%18)c%17s%16)s%15)c%15nn(CC)nc%14%15)s%13)cc%12c(-c%12ccc([Si](CC)(CC)CC)s%12)c%11s%10)s9)c9nn(CC)nc89)s7)cc6c(-c6ccc([Si](CC)(CC)CC)s6)c5s4)s3)c2n1","10.1039/C8TA00764K"
"PDCBT","IDTT-OBH","8.24","0.91","13.97","64.8","CCOc1ccc(C2(c3ccc(OCC)cc3)c3cc4c(cc3-c3sc5cc(/C=C6\C(=O)c7cc8ccccc8cc7C6=C(C#N)C#N)sc5c32)C(c2ccc(OCC)cc2)(c2ccc(OCC)cc2)c2c-4sc3cc(/C=C4\C(=O)c5cc6ccccc6cc5C4=C(C#N)C#N)sc23)cc1","CCOC(=O)c1cc(-c2cc(C(=O)OCC)c(-c3ccc(-c4ccc(-c5sc(-c6cc(C(=O)OCC)c(-c7ccc(-c8ccc(-c9sc(-c%10cc(C(=O)OCC)c(-c%11cccs%11)s%10)cc9C(=O)OCC)s8)s7)s6)cc5C(=O)OCC)s4)s3)s2)sc1-c1cccs1","10.1039/C8TA00764K"
"PBDB-T","IDTT-OBH","10.93","0.87","17.46","72","CCOc1ccc(C2(c3ccc(OCC)cc3)c3cc4c(cc3-c3sc5cc(/C=C6\C(=O)c7cc8ccccc8cc7C6=C(C#N)C#N)sc5c32)C(c2ccc(OCC)cc2)(c2ccc(OCC)cc2)c2c-4sc3cc(/C=C4\C(=O)c5cc6ccccc6cc5C4=C(C#N)C#N)sc23)cc1","CCc1ccc(-c2c3cc(-c4ccc(-c5sc(-c6ccc(-c7cc8c(-c9ccc(CC)s9)c9sc(-c%10ccc(-c%11sc(-c%12ccc(-c%13cc%14c(-c%15ccc(CC)s%15)c%15sc(-c%16ccc(-c%17sc(-c%18cccs%18)c%18c%17C(=O)c%17c(CC)sc(CC)c%17C%18=O)s%16)cc%15c(-c%15ccc(CC)s%15)c%14s%13)s%12)c%12c%11C(=O)c%11c(CC)sc(CC)c%11C%12=O)s%10)cc9c(-c9ccc(CC)s9)c8s7)s6)c6c5C(=O)c5c(CC)sc(CC)c5C6=O)s4)sc3c(-c3ccc(CC)s3)c3ccsc23)s1","10.1039/C8TA00764K"
"PDCBT","IDTT-BH","10.35","0.88","17.15","68.6","CCc1ccc(C2(c3ccc(CC)cc3)c3cc4c(cc3-c3sc5cc(/C=C6\C(=O)c7cc8ccccc8cc7C6=C(C#N)C#N)sc5c32)C(c2ccc(CC)cc2)(c2ccc(CC)cc2)c2c-4sc3cc(/C=C4\C(=O)c5cc6ccccc6cc5C4=C(C#N)C#N)sc23)cc1","CCOC(=O)c1cc(-c2cc(C(=O)OCC)c(-c3ccc(-c4ccc(-c5sc(-c6cc(C(=O)OCC)c(-c7ccc(-c8ccc(-c9sc(-c%10cc(C(=O)OCC)c(-c%11cccs%11)s%10)cc9C(=O)OCC)s8)s7)s6)cc5C(=O)OCC)s4)s3)s2)sc1-c1cccs1","10.1039/C8TA00764K"
"J71","IDTT-BH","11.05","0.9","17.77","69.1","CCc1ccc(C2(c3ccc(CC)cc3)c3cc4c(cc3-c3sc5cc(/C=C6\C(=O)c7cc8ccccc8cc7C6=C(C#N)C#N)sc5c32)C(c2ccc(CC)cc2)(c2ccc(CC)cc2)c2c-4sc3cc(/C=C4\C(=O)c5cc6ccccc6cc5C4=C(C#N)C#N)sc23)cc1","CCn1nc2c(-c3ccc(C)s3)c(F)c(F)c(-c3ccc(-c4cc5c(-c6ccc([Si](CC)(CC)CC)s6)c6sc(-c7ccc(-c8c(F)c(F)c(-c9ccc(-c%10cc%11c(-c%12ccc([Si](CC)(CC)CC)s%12)c%12sc(-c%13ccc(-c%14c(F)c(F)c(-c%15ccc(-c%16cc%17c(-c%18ccc([Si](CC)(CC)CC)s%18)c%18sc(C)cc%18c(-c%18ccc([Si](CC)(CC)CC)s%18)c%17s%16)s%15)c%15nn(CC)nc%14%15)s%13)cc%12c(-c%12ccc([Si](CC)(CC)CC)s%12)c%11s%10)s9)c9nn(CC)nc89)s7)cc6c(-c6ccc([Si](CC)(CC)CC)s6)c5s4)s3)c2n1","10.1039/C8TA00764K"
"PBDB-T","IDTT-BH","9.92","0.85","16.86","69.2","CCc1ccc(C2(c3ccc(CC)cc3)c3cc4c(cc3-c3sc5cc(/C=C6\C(=O)c7cc8ccccc8cc7C6=C(C#N)C#N)sc5c32)C(c2ccc(CC)cc2)(c2ccc(CC)cc2)c2c-4sc3cc(/C=C4\C(=O)c5cc6ccccc6cc5C4=C(C#N)C#N)sc23)cc1","CCc1ccc(-c2c3cc(-c4ccc(-c5sc(-c6ccc(-c7cc8c(-c9ccc(CC)s9)c9sc(-c%10ccc(-c%11sc(-c%12ccc(-c%13cc%14c(-c%15ccc(CC)s%15)c%15sc(-c%16ccc(-c%17sc(-c%18cccs%18)c%18c%17C(=O)c%17c(CC)sc(CC)c%17C%18=O)s%16)cc%15c(-c%15ccc(CC)s%15)c%14s%13)s%12)c%12c%11C(=O)c%11c(CC)sc(CC)c%11C%12=O)s%10)cc9c(-c9ccc(CC)s9)c8s7)s6)c6c5C(=O)c5c(CC)sc(CC)c5C6=O)s4)sc3c(-c3ccc(CC)s3)c3ccsc23)s1","10.1039/C8TA00764K"
"PBDB-T","BDCPDT-BC","10.82","0.92","18.55","63.41","CCc1ccc(C2(c3ccc(CC)cc3)c3cc(/C=C4\C(=O)c5c(sc6ccccc56)C4=C(C#N)C#N)sc3-c3sc4cc5c6c(sc5cc4c32)-c2sc(/C=C3\C(=O)c4c(sc5ccccc45)C3=C(C#N)C#N)cc2C6(c2ccc(CC)cc2)c2ccc(CC)cc2)cc1","CCc1ccc(-c2c3cc(-c4ccc(-c5sc(-c6ccc(-c7cc8c(-c9ccc(CC)s9)c9sc(-c%10ccc(-c%11sc(-c%12ccc(-c%13cc%14c(-c%15ccc(CC)s%15)c%15sc(-c%16ccc(-c%17sc(-c%18cccs%18)c%18c%17C(=O)c%17c(CC)sc(CC)c%17C%18=O)s%16)cc%15c(-c%15ccc(CC)s%15)c%14s%13)s%12)c%12c%11C(=O)c%11c(CC)sc(CC)c%11C%12=O)s%10)cc9c(-c9ccc(CC)s9)c8s7)s6)c6c5C(=O)c5c(CC)sc(CC)c5C6=O)s4)sc3c(-c3ccc(CC)s3)c3ccsc23)s1","10.1021/acsami.9b08462"
"PBDB-T","DTCC-BC","10.74","0.98","17.22","63.62","CCc1ccc(C2(c3ccc(CC)cc3)c3cc4c5cc6c(cc5n(CC)c4cc3-c3sc(/C=C4\C(=O)c5c(sc7ccccc57)C4=C(C#N)C#N)cc32)-c2sc(/C=C3\C(=O)c4c(sc5ccccc45)C3=C(C#N)C#N)cc2C6(c2ccc(CC)cc2)c2ccc(CC)cc2)cc1","CCc1ccc(-c2c3cc(-c4ccc(-c5sc(-c6ccc(-c7cc8c(-c9ccc(CC)s9)c9sc(-c%10ccc(-c%11sc(-c%12ccc(-c%13cc%14c(-c%15ccc(CC)s%15)c%15sc(-c%16ccc(-c%17sc(-c%18cccs%18)c%18c%17C(=O)c%17c(CC)sc(CC)c%17C%18=O)s%16)cc%15c(-c%15ccc(CC)s%15)c%14s%13)s%12)c%12c%11C(=O)c%11c(CC)sc(CC)c%11C%12=O)s%10)cc9c(-c9ccc(CC)s9)c8s7)s6)c6c5C(=O)c5c(CC)sc(CC)c5C6=O)s4)sc3c(-c3ccc(CC)s3)c3ccsc23)s1","10.1021/acsami.9b08462"
"PBDB-T","DTCC-IC","9.25","0.97","14.26","64.08","CCc1ccc(C2(c3ccc(CC)cc3)c3cc4c5cc6c(cc5n(CC)c4cc3-c3sc(/C=C4\C(=O)c5ccccc5C4=C(C#N)C#N)cc32)-c2sc(/C=C3\C(=O)c4ccccc4C3=C(C#N)C#N)cc2C6(c2ccc(CC)cc2)c2ccc(CC)cc2)cc1","CCc1ccc(-c2c3cc(-c4ccc(-c5sc(-c6ccc(-c7cc8c(-c9ccc(CC)s9)c9sc(-c%10ccc(-c%11sc(-c%12ccc(-c%13cc%14c(-c%15ccc(CC)s%15)c%15sc(-c%16ccc(-c%17sc(-c%18cccs%18)c%18c%17C(=O)c%17c(CC)sc(CC)c%17C%18=O)s%16)cc%15c(-c%15ccc(CC)s%15)c%14s%13)s%12)c%12c%11C(=O)c%11c(CC)sc(CC)c%11C%12=O)s%10)cc9c(-c9ccc(CC)s9)c8s7)s6)c6c5C(=O)c5c(CC)sc(CC)c5C6=O)s4)sc3c(-c3ccc(CC)s3)c3ccsc23)s1","10.1021/acsami.9b08462"
"PBDB-T","ITBC","12.07","0.94","19.9","64.51","CCc1ccc(C2(c3ccc(CC)cc3)c3cc4c(cc3-c3sc5cc(/C=C6\C(=O)c7c(sc8ccccc78)C6=C(C#N)C#N)sc5c32)C(c2ccc(CC)cc2)(c2ccc(CC)cc2)c2c-4sc3cc(/C=C4\C(=O)c5c(sc6ccccc56)C4=C(C#N)C#N)sc23)cc1","CCc1ccc(-c2c3cc(-c4ccc(-c5sc(-c6ccc(-c7cc8c(-c9ccc(CC)s9)c9sc(-c%10ccc(-c%11sc(-c%12ccc(-c%13cc%14c(-c%15ccc(CC)s%15)c%15sc(-c%16ccc(-c%17sc(-c%18cccs%18)c%18c%17C(=O)c%17c(CC)sc(CC)c%17C%18=O)s%16)cc%15c(-c%15ccc(CC)s%15)c%14s%13)s%12)c%12c%11C(=O)c%11c(CC)sc(CC)c%11C%12=O)s%10)cc9c(-c9ccc(CC)s9)c8s7)s6)c6c5C(=O)c5c(CC)sc(CC)c5C6=O)s4)sc3c(-c3ccc(CC)s3)c3ccsc23)s1","10.1021/acsami.9b08462"
"PBDB-T","BDCPDT-FIC","8.12","0.7","19.12","60.67","CCc1ccc(C2(c3ccc(CC)cc3)c3cc(/C=C4\C(=O)c5cc(F)c(F)cc5C4=C(C#N)C#N)sc3-c3sc4cc5c6c(sc5cc4c32)-c2sc(/C=C3\C(=O)c4cc(F)c(F)cc4C3=C(C#N)C#N)c(C)c2C6(c2ccc(CC)cc2)c2ccc(CC)cc2C)cc1","CCc1ccc(-c2c3cc(-c4ccc(-c5sc(-c6ccc(-c7cc8c(-c9ccc(CC)s9)c9sc(-c%10ccc(-c%11sc(-c%12ccc(-c%13cc%14c(-c%15ccc(CC)s%15)c%15sc(-c%16ccc(-c%17sc(-c%18cccs%18)c%18c%17C(=O)c%17c(CC)sc(CC)c%17C%18=O)s%16)cc%15c(-c%15ccc(CC)s%15)c%14s%13)s%12)c%12c%11C(=O)c%11c(CC)sc(CC)c%11C%12=O)s%10)cc9c(-c9ccc(CC)s9)c8s7)s6)c6c5C(=O)c5c(CC)sc(CC)c5C6=O)s4)sc3c(-c3ccc(CC)s3)c3ccsc23)s1","10.1021/acsenergylett.8b00563"
"PBDB-T","BDCPDT-TTC","10.29","0.94","17.72","61.78","CCc1ccc(C2(c3ccc(CC)cc3)c3cc(/C=C4\C(=O)c5c(sc6ccsc56)C4=C(C#N)C#N)sc3-c3sc4cc5c6c(sc5cc4c32)-c2sc(/C=C3\C(=O)c4c(sc5ccsc45)C3=C(C#N)C#N)cc2C6(c2ccc(CC)cc2)c2ccc(CC)cc2)cc1","CCc1ccc(-c2c3cc(-c4ccc(-c5sc(-c6ccc(-c7cc8c(-c9ccc(CC)s9)c9sc(-c%10ccc(-c%11sc(-c%12ccc(-c%13cc%14c(-c%15ccc(CC)s%15)c%15sc(-c%16ccc(-c%17sc(-c%18cccs%18)c%18c%17C(=O)c%17c(CC)sc(CC)c%17C%18=O)s%16)cc%15c(-c%15ccc(CC)s%15)c%14s%13)s%12)c%12c%11C(=O)c%11c(CC)sc(CC)c%11C%12=O)s%10)cc9c(-c9ccc(CC)s9)c8s7)s6)c6c5C(=O)c5c(CC)sc(CC)c5C6=O)s4)sc3c(-c3ccc(CC)s3)c3ccsc23)s1","10.1021/acsenergylett.8b00563"
"J52","UF-Qx-2Cl","10.81","0.76","22.71","63.09","CCc1ccc(-c2nc3c(-c4cc5c(s4)-c4sc(/C=C6\C(=O)c7cc(Cl)c(Cl)cc7C6=C(C#N)C#N)cc4C5(CC)CC)ccc(-c4cc5c(s4)-c4sc(/C=C6\C(=O)c7cc(Cl)c(Cl)cc7C6=C(C#N)C#N)cc4C5(CC)CC)c3nc2-c2ccc(CC)cc2)cc1","CCc1ccc(-c2c3cc(-c4ccc(-c5c(F)c(F)c(-c6ccc(-c7cc8c(-c9ccc(CC)s9)c9sc(-c%10ccc(-c%11c(F)c(F)c(-c%12ccc(-c%13cc%14c(-c%15ccc(CC)s%15)c%15sc(-c%16ccc(-c%17c(F)c(F)c(-c%18cccs%18)c%18nn(CC)nc%17%18)s%16)cc%15c(-c%15ccc(CC)s%15)c%14s%13)s%12)c%12nn(CC)nc%11%12)s%10)cc9c(-c9ccc(CC)s9)c8s7)s6)c6nn(CC)nc56)s4)sc3c(-c3ccc(CC)s3)c3ccsc23)s1","10.1016/j.cej.2021.131473"
"J52","UF-Qx-2F","10.54","0.78","21.64","62.12","CCc1ccc(-c2nc3c(-c4cc5c(s4)-c4sc(/C=C6\C(=O)c7cc(F)c(F)cc7C6=C(C#N)C#N)cc4C5(CC)CC)ccc(-c4cc5c(s4)-c4sc(/C=C6\C(=O)c7cc(F)c(F)cc7C6=C(C#N)C#N)cc4C5(CC)CC)c3nc2-c2ccc(CC)cc2)cc1","CCc1ccc(-c2c3cc(-c4ccc(-c5c(F)c(F)c(-c6ccc(-c7cc8c(-c9ccc(CC)s9)c9sc(-c%10ccc(-c%11c(F)c(F)c(-c%12ccc(-c%13cc%14c(-c%15ccc(CC)s%15)c%15sc(-c%16ccc(-c%17c(F)c(F)c(-c%18cccs%18)c%18nn(CC)nc%17%18)s%16)cc%15c(-c%15ccc(CC)s%15)c%14s%13)s%12)c%12nn(CC)nc%11%12)s%10)cc9c(-c9ccc(CC)s9)c8s7)s6)c6nn(CC)nc56)s4)sc3c(-c3ccc(CC)s3)c3ccsc23)s1","10.1016/j.cej.2021.131473"
"PTB7-Th","ITIC","6.91","0.82","14.76","57.09","CCc1ccc(C2(c3ccc(CC)cc3)c3cc4c(cc3-c3sc5cc(/C=C6\C(=O)c7ccccc7C6=C(C#N)C#N)sc5c32)C(c2ccc(CC)cc2)(c2ccc(CC)cc2)c2c-4sc3cc(/C=C4\C(=O)c5ccccc5C4=C(C#N)C#N)sc23)cc1","CCOC(=O)c1sc2c(-c3cc4c(-c5ccc(CC)s5)c5sc(-c6sc(-c7cc8c(-c9ccc(CC)s9)c9sc(-c%10sc(-c%11cc%12c(-c%13ccc(CC)s%13)c%13sccc%13c(-c%13ccc(CC)s%13)c%12s%11)c%11sc(C(=O)OCC)c(F)c%10%11)cc9c(-c9ccc(CC)s9)c8s7)c7sc(C(=O)OCC)c(F)c67)cc5c(-c5ccc(CC)s5)c4s3)scc2c1F","10.1021/acsaem.8b00506"
"PBCIT","ITIC","8.46","1.01","13.95","60.05","CCc1ccc(C2(c3ccc(CC)cc3)c3cc4c(cc3-c3sc5cc(/C=C6\C(=O)c7ccccc7C6=C(C#N)C#N)sc5c32)C(c2ccc(CC)cc2)(c2ccc(CC)cc2)c2c-4sc3cc(/C=C4\C(=O)c5ccccc5C4=C(C#N)C#N)sc23)cc1","CCOC(=O)c1sc2c(-c3cc4c(-c5cc(Cl)c(CC)s5)c5sc(-c6sc(-c7cc8c(-c9cc(Cl)c(CC)s9)c9sc(-c%10sc(-c%11cc%12c(-c%13cc(Cl)c(CC)s%13)c%13sccc%13c(-c%13cc(Cl)c(CC)s%13)c%12s%11)c%11sc(C(=O)OCC)c(F)c%10%11)cc9c(-c9cc(Cl)c(CC)s9)c8s7)c7sc(C(=O)OCC)c(F)c67)cc5c(-c5cc(Cl)c(CC)s5)c4s3)scc2c1F","10.1021/acsaem.8b00506"
"PBB","Y6","1.51","0.84","4.25","42.36","CCc1c(/C=C2\C(=O)c3cc(F)c(F)cc3C2=C(C#N)C#N)sc2c1sc1c3c4nsnc4c4c5sc6cc(/C=C7\C(=O)c8cc(F)c(F)cc8C7=C(C#N)C#N)sc6c5n(CC)c4c3n(CC)c21","CCc1ccc(-c2c3cc(-c4sc(-c5cc6c(-c7ccc(CC)s7)c7sc(-c8sc(-c9cc%10c(-c%11ccc(CC)s%11)c%11sc(-c%12scc%13c%12C(=O)c%12c(CC)sc(CC)c%12C%13=O)cc%11c(-c%11ccc(CC)s%11)c%10s9)c9c8C(=O)c8c(CC)sc(CC)c8C9=O)cc7c(-c7ccc(CC)s7)c6s5)c5c4C(=O)c4c(CC)sc(CC)c4C5=O)sc3c(-c3ccc(CC)s3)c3ccsc23)s1","10.1021/acs.macromol.0c00405"
"PBBSe-H","Y6","8.17","0.65","22.23","56.4","CCc1c(/C=C2\C(=O)c3cc(F)c(F)cc3C2=C(C#N)C#N)sc2c1sc1c3c4nsnc4c4c5sc6cc(/C=C7\C(=O)c8cc(F)c(F)cc8C7=C(C#N)C#N)sc6c5n(CC)c4c3n(CC)c21","CCc1ccc(-c2c3cc(-c4ccc(-c5sc(-c6ccc(-c7cc8c(-c9ccc(CC)s9)c9sc(-c%10ccc(-c%11sc(-c%12ccc(-c%13cc%14c(-c%15ccc(CC)s%15)c%15sc(-c%16ccc(-c%17sc(-c%18ccc[se]%18)c%18c%17C(=O)c%17c(CC)sc(CC)c%17C%18=O)[se]%16)cc%15c(-c%15ccc(CC)s%15)c%14s%13)[se]%12)c%12c%11C(=O)c%11c(CC)sc(CC)c%11C%12=O)[se]%10)cc9c(-c9ccc(CC)s9)c8s7)[se]6)c6c5C(=O)c5c(CC)sc(CC)c5C6=O)[se]4)sc3c(-c3ccc(CC)s3)c3ccsc23)s1","10.1021/acs.macromol.0c00405"
"PBBSe-Cl","Y6","14.44","0.82","24.07","73.16","CCc1c(/C=C2\C(=O)c3cc(F)c(F)cc3C2=C(C#N)C#N)sc2c1sc1c3c4nsnc4c4c5sc6cc(/C=C7\C(=O)c8cc(F)c(F)cc8C7=C(C#N)C#N)sc6c5n(CC)c4c3n(CC)c21","CCc1sc(-c2c3cc(-c4ccc(-c5sc(-c6ccc(-c7cc8c(-c9cc(Cl)c(CC)s9)c9sc(-c%10ccc(-c%11sc(-c%12ccc(-c%13cc%14c(-c%15cc(Cl)c(CC)s%15)c%15sc(-c%16ccc(-c%17sc(-c%18ccc[se]%18)c%18c%17C(=O)c%17c(CC)sc(CC)c%17C%18=O)[se]%16)cc%15c(-c%15cc(Cl)c(CC)s%15)c%14s%13)[se]%12)c%12c%11C(=O)c%11c(CC)sc(CC)c%11C%12=O)[se]%10)cc9c(-c9cc(Cl)c(CC)s9)c8s7)[se]6)c6c5C(=O)c5c(CC)sc(CC)c5C6=O)[se]4)sc3c(-c3cc(Cl)c(CC)s3)c3ccsc23)cc1Cl","10.1021/acs.macromol.0c00405"
"PBT2Clas-Bz","IT-4F","4.43","0.79","13.43","41.75","CCc1ccc(C2(c3ccc(CC)cc3)c3cc4c(cc3-c3sc5cc(/C=C6\C(=O)c7cc(F)c(F)cc7C6=C(C#N)C#N)sc5c32)C(c2ccc(CC)cc2)(c2ccc(CC)cc2)c2c-4sc3cc(/C=C4\C(=O)c5cc(F)c(F)cc5C4=C(C#N)C#N)sc23)cc1","CCc1ccc(-c2c3ccsc3c(-c3sc(CC)c(Cl)c3Cl)c3cc(-c4ccc(-c5c(F)c(F)c(-c6ccc(-c7cc8c(-c9ccc(CC)s9)c9sc(-c%10ccc(-c%11c(F)c(F)c(-c%12ccc(-c%13cc%14c(-c%15ccc(CC)s%15)c%15sc(-c%16ccc(-c%17c(F)c(F)c(-c%18cccs%18)c%18nn(CC)nc%17%18)s%16)cc%15c(-c%15sc(CC)c(Cl)c%15Cl)c%14s%13)s%12)c%12nn(CC)nc%11%12)s%10)cc9c(-c9sc(CC)c(Cl)c9Cl)c8s7)s6)c6nn(CC)nc56)s4)sc23)s1","10.1021/acsaem.8b01447"
"PBT4Cl-Bz","IT-4F","9.25","0.96","16.42","58.69","CCc1ccc(C2(c3ccc(CC)cc3)c3cc4c(cc3-c3sc5cc(/C=C6\C(=O)c7cc(F)c(F)cc7C6=C(C#N)C#N)sc5c32)C(c2ccc(CC)cc2)(c2ccc(CC)cc2)c2c-4sc3cc(/C=C4\C(=O)c5cc(F)c(F)cc5C4=C(C#N)C#N)sc23)cc1","CCc1sc(-c2c3cc(-c4ccc(-c5c(F)c(F)c(-c6ccc(-c7cc8c(-c9sc(CC)c(Cl)c9Cl)c9sc(-c%10ccc(-c%11c(F)c(F)c(-c%12ccc(-c%13cc%14c(-c%15sc(CC)c(Cl)c%15Cl)c%15sc(-c%16ccc(-c%17c(F)c(F)c(-c%18cccs%18)c%18nn(CC)nc%17%18)s%16)cc%15c(-c%15sc(CC)c(Cl)c%15Cl)c%14s%13)s%12)c%12nn(CC)nc%11%12)s%10)cc9c(-c9sc(CC)c(Cl)c9Cl)c8s7)s6)c6nn(CC)nc56)s4)sc3c(-c3sc(CC)c(Cl)c3Cl)c3ccsc23)c(Cl)c1Cl","10.1021/acsaem.8b01447"
"PBT1Cl-Bz","IT-4F","7.6","0.71","16.85","63.48","CCc1ccc(C2(c3ccc(CC)cc3)c3cc4c(cc3-c3sc5cc(/C=C6\C(=O)c7cc(F)c(F)cc7C6=C(C#N)C#N)sc5c32)C(c2ccc(CC)cc2)(c2ccc(CC)cc2)c2c-4sc3cc(/C=C4\C(=O)c5cc(F)c(F)cc5C4=C(C#N)C#N)sc23)cc1","CCc1ccc(-c2c3ccsc3c(-c3cc(Cl)c(CC)s3)c3cc(-c4ccc(-c5c(F)c(F)c(-c6ccc(-c7cc8c(-c9ccc(CC)s9)c9sc(-c%10ccc(-c%11c(F)c(F)c(-c%12ccc(-c%13cc%14c(-c%15ccc(CC)s%15)c%15sc(-c%16ccc(-c%17c(F)c(F)c(-c%18cccs%18)c%18nn(CC)nc%17%18)s%16)cc%15c(-c%15cc(Cl)c(CC)s%15)c%14s%13)s%12)c%12nn(CC)nc%11%12)s%10)cc9c(-c9cc(Cl)c(CC)s9)c8s7)s6)c6nn(CC)nc56)s4)sc23)s1","10.1021/acsaem.8b01447"
"2D-PBTCl2","ITIC","7.38","0.87","14.52","58.43","CCc1ccc(C2(c3ccc(CC)cc3)c3cc4c(cc3-c3sc5cc(/C=C6\C(=O)c7ccccc7C6=C(C#N)C#N)sc5c32)C(c2ccc(CC)cc2)(c2ccc(CC)cc2)c2c-4sc3cc(/C=C4\C(=O)c5ccccc5C4=C(C#N)C#N)sc23)cc1","CCOC(=O)c1cc(Cl)c(-c2sc3csc(-c4cc5c(-c6ccc(CC)s6)c6sc(-c7sc(-c8cc9c(-c%10ccc(CC)s%10)c%10sc(-c%11sc(-c%12cc%13c(-c%14ccc(CC)s%14)c%14sccc%14c(-c%14ccc(CC)s%14)c%13s%12)c%12c(Cl)c(-c%13sc(C(=O)OCC)cc%13Cl)sc%11%12)cc%10c(-c%10ccc(CC)s%10)c9s8)c8c(Cl)c(-c9sc(C(=O)OCC)cc9Cl)sc78)cc6c(-c6ccc(CC)s6)c5s4)c3c2Cl)s1","10.1039/C7TA09837E"
"2D-PBTCl","ITIC","8.81","0.91","15.79","61.32","CCc1ccc(C2(c3ccc(CC)cc3)c3cc4c(cc3-c3sc5cc(/C=C6\C(=O)c7ccccc7C6=C(C#N)C#N)sc5c32)C(c2ccc(CC)cc2)(c2ccc(CC)cc2)c2c-4sc3cc(/C=C4\C(=O)c5ccccc5C4=C(C#N)C#N)sc23)cc1","CCOC(=O)c1ccc(-c2sc3csc(-c4cc5c(-c6ccc(CC)s6)c6sc(-c7sc(-c8cc9c(-c%10ccc(CC)s%10)c%10sc(-c%11sc(-c%12cc%13c(-c%14ccc(CC)s%14)c%14sccc%14c(-c%14ccc(CC)s%14)c%13s%12)c%12c(Cl)c(-c%13ccc(C(=O)OCC)s%13)sc%11%12)cc%10c(-c%10ccc(CC)s%10)c9s8)c8c(Cl)c(-c9ccc(C(=O)OCC)s9)sc78)cc6c(-c6ccc(CC)s6)c5s4)c3c2Cl)s1","10.1039/C7TA09837E"
"P3HT","FNTz-Teh-FA","3.12","0.89","5.81","60","CCc1cc(-c2c(F)c3c4nsnc4c(-c4cc(CC)c(-c5ccc6c7c(cccc57)-c5cc7c(cc5-6)C(=O)N(CC)C7=O)s4)c(F)c3c3nsnc23)sc1-c1ccc2c3c(cccc13)-c1cc3c(cc1-2)C(=O)N(CC)C3=O","CCc1cc(C)sc1-c1sc(-c2cc(CC)c(-c3sc(-c4cc(CC)c(-c5sc(C)cc5CC)s4)cc3CC)s2)cc1CC","10.1038/s41427-018-0088-4"
"P3HT","NTz-Teh-FA","1.06","0.95","2.13","53","CCc1cc(-c2cc3c(cc(-c4cc(CC)c(-c5ccc6c7c(cccc57)-c5cc7c(cc5-6)C(=O)N(CC)C7=O)s4)c4nsnc43)c3nsnc23)sc1-c1ccc2c3c(cccc13)-c1cc3c(cc1-2)C(=O)N(CC)C3=O","CCc1cc(C)sc1-c1sc(-c2cc(CC)c(-c3sc(-c4cc(CC)c(-c5sc(C)cc5CC)s4)cc3CC)s2)cc1CC","10.1038/s41427-018-0088-4"
"P3HT","BTz-Np","1.53","0.94","3.52","46","CCc1cc(-c2ccc(-c3cc(CC)c(C#Cc4ccc5c6c(cccc46)C(=O)N(c4ccc6c(c4)C(CC)(CC)c4ccccc4-6)C5=O)s3)c3nsnc23)sc1C#Cc1ccc2c3c(cccc13)C(=O)N(c1ccc3c(c1)C(CC)(CC)c1ccccc1-3)C2=O","CCc1cc(C)sc1-c1sc(-c2cc(CC)c(-c3sc(-c4cc(CC)c(-c5sc(C)cc5CC)s4)cc3CC)s2)cc1CC","10.1002/adfm.201504153"
"P3HT","NTz-Np","2.81","0.9","5.18","60","CCc1cc(-c2cc3c(cc(-c4cc(CC)c(C#Cc5ccc6c7c(cccc57)C(=O)N(c5ccc7c(c5)C(CC)(CC)c5ccccc5-7)C6=O)s4)c4nsnc43)c3nsnc23)sc1C#Cc1ccc2c3c(cccc13)C(=O)N(c1ccc3c(c1)C(CC)(CC)c1ccccc1-3)C2=O","CCc1cc(C)sc1-c1sc(-c2cc(CC)c(-c3sc(-c4cc(CC)c(-c5sc(C)cc5CC)s4)cc3CC)s2)cc1CC","10.1002/adfm.201504153"
"PBDB-TF","BTIC-2Cl-yCF3","16.31","0.84","25.09","76.99","CCc1c(/C=C2\C(=O)c3cc(C(F)(F)F)ccc3C2=C(C#N)C#N)sc2c1sc1c3c4nsnc4c4c5sc6c(CC)c(/C=C7\C(=O)c8cc(Cl)c(Cl)cc8C7=C(C#N)C#N)sc6c5n(CC)c4c3n(CC)c21","CCc1sc(-c2c3cc(-c4ccc(-c5sc(-c6ccc(-c7cc8c(-c9cc(F)c(CC)s9)c9sc(-c%10ccc(-c%11sc(-c%12ccc(-c%13cc%14c(-c%15cc(F)c(CC)s%15)c%15sc(-c%16ccc(-c%17sc(-c%18cccs%18)c%18c%17C(=O)c%17c(CC)sc(CC)c%17C%18=O)s%16)cc%15c(-c%15cc(F)c(CC)s%15)c%14s%13)s%12)c%12c%11C(=O)c%11c(CC)sc(CC)c%11C%12=O)s%10)cc9c(-c9cc(F)c(CC)s9)c8s7)s6)c6c5C(=O)c5c(CC)sc(CC)c5C6=O)s4)sc3c(-c3cc(F)c(CC)s3)c3ccsc23)cc1F","10.1002/ange.202013053"
"PBDB-TF","DTTC-4F","13.89","0.95","21.66","67.6","CCc1ccc(C2(c3ccc(CC)cc3)c3cc4c5cc6c(cc5n(CC)c4cc3-c3sc4cc(/C=C5\C(=O)c7cc(F)c(F)cc7C5=C(C#N)C#N)sc4c32)-c2sc3cc(/C=C4\C(=O)c5cc(F)c(F)cc5C4=C(C#N)C#N)sc3c2C6(c2ccc(CC)cc2)c2ccc(CC)cc2)cc1","CCc1sc(-c2c3cc(-c4ccc(-c5sc(-c6ccc(-c7cc8c(-c9cc(F)c(CC)s9)c9sc(-c%10ccc(-c%11sc(-c%12ccc(-c%13cc%14c(-c%15cc(F)c(CC)s%15)c%15sc(-c%16ccc(-c%17sc(-c%18cccs%18)c%18c%17C(=O)c%17c(CC)sc(CC)c%17C%18=O)s%16)cc%15c(-c%15cc(F)c(CC)s%15)c%14s%13)s%12)c%12c%11C(=O)c%11c(CC)sc(CC)c%11C%12=O)s%10)cc9c(-c9cc(F)c(CC)s9)c8s7)s6)c6c5C(=O)c5c(CC)sc(CC)c5C6=O)s4)sc3c(-c3cc(F)c(CC)s3)c3ccsc23)cc1F","10.1039/C9TA12605H"
"PBDB-TF","DTC-4F","13.37","0.94","20.2","70.42","CCc1ccc(C2(c3ccc(CC)cc3)c3cc4c5cc6c(cc5n(CC)c4cc3-c3sc(/C=C4\C(=O)c5cc(F)c(F)cc5C4=C(C#N)C#N)cc32)-c2sc(/C=C3\C(=O)c4cc(F)c(F)cc4C3=C(C#N)C#N)cc2C6(c2ccc(CC)cc2)c2ccc(CC)cc2)cc1","CCc1sc(-c2c3cc(-c4ccc(-c5sc(-c6ccc(-c7cc8c(-c9cc(F)c(CC)s9)c9sc(-c%10ccc(-c%11sc(-c%12ccc(-c%13cc%14c(-c%15cc(F)c(CC)s%15)c%15sc(-c%16ccc(-c%17sc(-c%18cccs%18)c%18c%17C(=O)c%17c(CC)sc(CC)c%17C%18=O)s%16)cc%15c(-c%15cc(F)c(CC)s%15)c%14s%13)s%12)c%12c%11C(=O)c%11c(CC)sc(CC)c%11C%12=O)s%10)cc9c(-c9cc(F)c(CC)s9)c8s7)s6)c6c5C(=O)c5c(CC)sc(CC)c5C6=O)s4)sc3c(-c3cc(F)c(CC)s3)c3ccsc23)cc1F","10.1039/C9TA12605H"
"PBDB-TF","DTTC-4Cl","15.42","0.92","22.64","74.04","CCc1ccc(C2(c3ccc(CC)cc3)c3cc4c5cc6c(cc5n(CC)c4cc3-c3sc4cc(/C=C5\C(=O)c7cc(Cl)c(Cl)cc7C5=C(C#N)C#N)sc4c32)-c2sc3cc(/C=C4\C(=O)c5cc(Cl)c(Cl)cc5C4=C(C#N)C#N)sc3c2C6(c2ccc(CC)cc2)c2ccc(CC)cc2)cc1","CCc1sc(-c2c3cc(-c4ccc(-c5sc(-c6ccc(-c7cc8c(-c9cc(F)c(CC)s9)c9sc(-c%10ccc(-c%11sc(-c%12ccc(-c%13cc%14c(-c%15cc(F)c(CC)s%15)c%15sc(-c%16ccc(-c%17sc(-c%18cccs%18)c%18c%17C(=O)c%17c(CC)sc(CC)c%17C%18=O)s%16)cc%15c(-c%15cc(F)c(CC)s%15)c%14s%13)s%12)c%12c%11C(=O)c%11c(CC)sc(CC)c%11C%12=O)s%10)cc9c(-c9cc(F)c(CC)s9)c8s7)s6)c6c5C(=O)c5c(CC)sc(CC)c5C6=O)s4)sc3c(-c3cc(F)c(CC)s3)c3ccsc23)cc1F","10.1039/C9TA12605H"
"PBDB-T","m-4TBC-2F","2.63","0.84","7.9","40","CCOc1cc(OCC)cc(-c2cc(-c3ccc(/C=C4\C(=O)c5cc(F)c(F)cc5C4=C(C#N)C#N)s3)sc2-c2sc(-c3ccc(/C=C4\C(=O)c5cc(F)c(F)cc5C4=C(C#N)C#N)s3)cc2-c2cc(OCC)cc(OCC)c2)c1","CCc1ccc(-c2c3cc(-c4ccc(-c5sc(-c6ccc(-c7cc8c(-c9ccc(CC)s9)c9sc(-c%10ccc(-c%11sc(-c%12ccc(-c%13cc%14c(-c%15ccc(CC)s%15)c%15sc(-c%16ccc(-c%17sc(-c%18cccs%18)c%18c%17C(=O)c%17c(CC)sc(CC)c%17C%18=O)s%16)cc%15c(-c%15ccc(CC)s%15)c%14s%13)s%12)c%12c%11C(=O)c%11c(CC)sc(CC)c%11C%12=O)s%10)cc9c(-c9ccc(CC)s9)c8s7)s6)c6c5C(=O)c5c(CC)sc(CC)c5C6=O)s4)sc3c(-c3ccc(CC)s3)c3ccsc23)s1","https://doi.org/10.1002/anie.202010856"
"PBDB-T","o-4TBC-2F","10.26","0.76","20.48","65.7","CCOc1cccc(OCC)c1-c1cc(-c2ccc(/C=C3\C(=O)c4cc(F)c(F)cc4C3=C(C#N)C#N)s2)sc1-c1sc(-c2ccc(/C=C3\C(=O)c4cc(F)c(F)cc4C3=C(C#N)C#N)s2)cc1-c1c(OCC)cccc1OCC","CCc1ccc(-c2c3cc(-c4ccc(-c5sc(-c6ccc(-c7cc8c(-c9ccc(CC)s9)c9sc(-c%10ccc(-c%11sc(-c%12ccc(-c%13cc%14c(-c%15ccc(CC)s%15)c%15sc(-c%16ccc(-c%17sc(-c%18cccs%18)c%18c%17C(=O)c%17c(CC)sc(CC)c%17C%18=O)s%16)cc%15c(-c%15ccc(CC)s%15)c%14s%13)s%12)c%12c%11C(=O)c%11c(CC)sc(CC)c%11C%12=O)s%10)cc9c(-c9ccc(CC)s9)c8s7)s6)c6c5C(=O)c5c(CC)sc(CC)c5C6=O)s4)sc3c(-c3ccc(CC)s3)c3ccsc23)s1","https://doi.org/10.1002/anie.202010856"
"J71","IDTN","10.9","0.88","16.7","74.4","CCc1ccc(C2(c3ccc(CC)cc3)c3cc4c(cc3-c3sc(/C=C5\C(=O)c6cc7ccccc7cc6C5=C(C#N)C#N)cc32)C(c2ccc(CC)cc2)(c2ccc(CC)cc2)c2cc(/C=C3\C(=O)c5cc6ccccc6cc5C3=C(C#N)C#N)sc2-4)cc1","CCn1nc2c(-c3ccc(C)s3)c(F)c(F)c(-c3ccc(-c4cc5c(-c6ccc([Si](CC)(CC)CC)s6)c6sc(-c7ccc(-c8c(F)c(F)c(-c9ccc(-c%10cc%11c(-c%12ccc([Si](CC)(CC)CC)s%12)c%12sc(-c%13ccc(-c%14c(F)c(F)c(-c%15ccc(-c%16cc%17c(-c%18ccc([Si](CC)(CC)CC)s%18)c%18sc(C)cc%18c(-c%18ccc([Si](CC)(CC)CC)s%18)c%17s%16)s%15)c%15nn(CC)nc%14%15)s%13)cc%12c(-c%12ccc([Si](CC)(CC)CC)s%12)c%11s%10)s9)c9nn(CC)nc89)s7)cc6c(-c6ccc([Si](CC)(CC)CC)s6)c5s4)s3)c2n1","10.1039/D0TA10953C"
"J71","IDTN-O","12.1","0.91","17.2","77","CCOc1c(/C=C2\C(=O)c3cc4ccccc4cc3C2=C(C#N)C#N)sc2c1C(c1ccc(CC)cc1)(c1ccc(CC)cc1)c1cc3c(cc1-2)C(c1ccc(CC)cc1)(c1ccc(CC)cc1)c1c-3sc(/C=C2\C(=O)c3cc4ccccc4cc3C2=C(C#N)C#N)c1OCC","CCn1nc2c(-c3ccc(C)s3)c(F)c(F)c(-c3ccc(-c4cc5c(-c6ccc([Si](CC)(CC)CC)s6)c6sc(-c7ccc(-c8c(F)c(F)c(-c9ccc(-c%10cc%11c(-c%12ccc([Si](CC)(CC)CC)s%12)c%12sc(-c%13ccc(-c%14c(F)c(F)c(-c%15ccc(-c%16cc%17c(-c%18ccc([Si](CC)(CC)CC)s%18)c%18sc(C)cc%18c(-c%18ccc([Si](CC)(CC)CC)s%18)c%17s%16)s%15)c%15nn(CC)nc%14%15)s%13)cc%12c(-c%12ccc([Si](CC)(CC)CC)s%12)c%11s%10)s9)c9nn(CC)nc89)s7)cc6c(-c6ccc([Si](CC)(CC)CC)s6)c5s4)s3)c2n1","10.1039/D0TA10953C"
"PBDB-TF","Y6-O","16.6","0.95","22.4","78","CCOc1c(/C=C2\C(=O)c3cc(F)c(F)cc3C2=C(C#N)C#N)sc2c1sc1c3c4nsnc4c4c5sc6c(OCC)c(/C=C7\C(=O)c8cc(F)c(F)cc8C7=C(C#N)C#N)sc6c5n(CC)c4c3n(CC)c21","CCc1sc(-c2c3cc(-c4ccc(-c5sc(-c6ccc(-c7cc8c(-c9cc(F)c(CC)s9)c9sc(-c%10ccc(-c%11sc(-c%12ccc(-c%13cc%14c(-c%15cc(F)c(CC)s%15)c%15sc(-c%16ccc(-c%17sc(-c%18cccs%18)c%18c%17C(=O)c%17c(CC)sc(CC)c%17C%18=O)s%16)cc%15c(-c%15cc(F)c(CC)s%15)c%14s%13)s%12)c%12c%11C(=O)c%11c(CC)sc(CC)c%11C%12=O)s%10)cc9c(-c9cc(F)c(CC)s9)c8s7)s6)c6c5C(=O)c5c(CC)sc(CC)c5C6=O)s4)sc3c(-c3cc(F)c(CC)s3)c3ccsc23)cc1F","10.1039/D0TA10953C"
"PfBTAZS","O-IDTBR","10.1","0.98","16.4","62","CCN1C(=O)/C(=C/c2ccc(-c3cc4c(s3)-c3cc5c(cc3C4(CC)CC)-c3sc(-c4ccc(/C=C6\SC(=S)N(CC)C6=O)c6nsnc46)cc3C5(CC)CC)c3nsnc23)SC1=S","CCc1csc(-c2cc(F)c(-c3cc(CC)c(-c4ccc(-c5c(F)c(F)c(-c6ccc(-c7sc(-c8cc(F)c(-c9cc(CC)c(-c%10ccc(-c%11c(F)c(F)c(-c%12ccc(-c%13sc(-c%14cc(F)c(-c%15cc(CC)c(-c%16ccc(-c%17c(F)c(F)c(-c%18cccs%18)c%18nn(CC)nc%17%18)s%16)s%15)c%15nsnc%14%15)cc%13CC)s%12)c%12nn(CC)nc%11%12)s%10)s9)c9nsnc89)cc7CC)s6)c6nn(CC)nc56)s4)s3)c3nsnc23)c1","10.1002/aenm.201702427"
"PfBTAZ","O-IDTBR","7.5","1","11.7","64","CCN1C(=O)/C(=C/c2ccc(-c3cc4c(s3)-c3cc5c(cc3C4(CC)CC)-c3sc(-c4ccc(/C=C6\SC(=S)N(CC)C6=O)c6nsnc46)cc3C5(CC)CC)c3nsnc23)SC1=S","CCc1csc(-c2c(F)c(F)c(-c3cc(CC)c(-c4ccc(-c5c(F)cc(-c6ccc(-c7sc(-c8c(F)c(F)c(-c9cc(CC)c(-c%10ccc(-c%11c(F)cc(-c%12ccc(-c%13sc(-c%14c(F)c(F)c(-c%15cc(CC)c(-c%16ccc(-c%17c(F)cc(-c%18cccs%18)c%18nsnc%17%18)s%16)s%15)c%15nn(CC)nc%14%15)cc%13CC)s%12)c%12nsnc%11%12)s%10)s9)c9nn(CC)nc89)cc7CC)s6)c6nsnc56)s4)s3)c3nn(CC)nc23)c1","10.1002/aenm.201702427"
"BTR-Cl","Y6","13.61","0.86","24.17","62.5","CCc1c(/C=C2\C(=O)c3cc(F)c(F)cc3C2=C(C#N)C#N)sc2c1sc1c3c4nsnc4c4c5sc6cc(/C=C7\C(=O)c8cc(F)c(F)cc8C7=C(C#N)C#N)sc6c5n(CC)c4c3n(CC)c21","CCc1cc(-c2cc3c(-c4cc(Cl)c(CC)s4)c4sc(-c5cc(CC)c(-c6cc(CC)c(-c7ccc(/C=C8/SC(=S)N(CC)C8=O)s7)s6)s5)cc4c(-c4cc(Cl)c(CC)s4)c3s2)sc1-c1cc(CC)c(-c2ccc(/C=C3\SC(=S)N(CC)C3=O)s2)s1","10.1016/j.joule.2019.09.009"
"PBDB-TF","Y6-1O","16.1","0.89","23.2","78.3","CCOc1c(/C=C2\C(=O)c3cc(F)c(F)cc3C2=C(C#N)C#N)sc2c1sc1c3c4nsnc4c4c5sc6c(CC)c(/C=C7\C(=O)c8cc(F)c(F)cc8C7=C(C#N)C#N)sc6c5n(CC)c4c3n(CC)c21","CCc1sc(-c2c3cc(-c4ccc(-c5sc(-c6ccc(-c7cc8c(-c9cc(F)c(CC)s9)c9sc(-c%10ccc(-c%11sc(-c%12ccc(-c%13cc%14c(-c%15cc(F)c(CC)s%15)c%15sc(-c%16ccc(-c%17sc(-c%18cccs%18)c%18c%17C(=O)c%17c(CC)sc(CC)c%17C%18=O)s%16)cc%15c(-c%15cc(F)c(CC)s%15)c%14s%13)s%12)c%12c%11C(=O)c%11c(CC)sc(CC)c%11C%12=O)s%10)cc9c(-c9cc(F)c(CC)s9)c8s7)s6)c6c5C(=O)c5c(CC)sc(CC)c5C6=O)s4)sc3c(-c3cc(F)c(CC)s3)c3ccsc23)cc1F","10.1002/aenm.202003141"
"PvBDTTAZ","O-IDTBR","11.6","1.08","16.26","63.6","CCN1C(=O)/C(=C/c2ccc(-c3cc4c(s3)-c3cc5c(cc3C4(CC)CC)-c3sc(-c4ccc(/C=C6\SC(=S)N(CC)C6=O)c6nsnc46)cc3C5(CC)CC)c3nsnc23)SC1=S","CCc1csc(-c2c3ccsc3c(-c3cc(CC)c(-c4ccc(-c5c(F)c(F)c(-c6ccc(-c7sc(-c8c9ccsc9c(-c9cc(CC)c(-c%10ccc(-c%11c(F)c(F)c(-c%12ccc(-c%13sc(-c%14c%15ccsc%15c(-c%15cc(CC)c(-c%16ccc(-c%17c(F)c(F)c(-c%18cccs%18)c%18nn(CC)nc%17%18)s%16)s%15)c%15ccsc%14%15)cc%13CC)s%12)c%12nn(CC)nc%11%12)s%10)s9)c9ccsc89)cc7CC)s6)c6nn(CC)nc56)s4)s3)c3ccsc23)c1","10.1021/jacs.7b01606"
"2TC_TT_BDTFT","m-ITIC","9.65","1.06","15.25","59.31","CCc1cccc(C2(c3cccc(CC)c3)c3cc4c(cc3-c3sc5cc(/C=C6\C(=O)c7ccccc7C6=C(C#N)C#N)sc5c32)C(c2cccc(CC)c2)(c2cccc(CC)c2)c2c-4sc3cc(/C=C4\C(=O)c5ccccc5C4=C(C#N)C#N)sc23)c1","CCOC(=O)c1ccsc1-c1cc2sc(-c3sc(-c4cc5c(-c6cc(F)c(CC)s6)c6sc(-c7cc(C(=O)OCC)c(-c8cc9sc(-c%10sc(-c%11cc%12c(-c%13cc(F)c(CC)s%13)c%13sc(-c%14cc(C(=O)OCC)c(-c%15cc%16sc(-c%17sc(-c%18cc%19c(-c%20cc(F)c(CC)s%20)c%20sccc%20c(-c%20cc(F)c(CC)s%20)c%19s%18)cc%17C(=O)OCC)cc%16s%15)s%14)cc%13c(-c%13cc(F)c(CC)s%13)c%12s%11)cc%10C(=O)OCC)cc9s8)s7)cc6c(-c6cc(F)c(CC)s6)c5s4)cc3C(=O)OCC)cc2s1","10.1021/acs.macromol.8b02360"
"2T-TTC-BDTFT","m-ITIC","11.15","0.97","16.57","69.37","CCc1cccc(C2(c3cccc(CC)c3)c3cc4c(cc3-c3sc5cc(/C=C6\C(=O)c7ccccc7C6=C(C#N)C#N)sc5c32)C(c2cccc(CC)c2)(c2cccc(CC)c2)c2c-4sc3cc(/C=C4\C(=O)c5ccccc5C4=C(C#N)C#N)sc23)c1","CCOC(=O)c1c(-c2cccs2)sc2c(C(=O)OCC)c(-c3ccc(-c4cc5c(-c6cc(F)c(CC)s6)c6sc(-c7ccc(-c8sc9c(C(=O)OCC)c(-c%10ccc(-c%11cc%12c(-c%13cc(F)c(CC)s%13)c%13sc(-c%14ccc(-c%15sc%16c(C(=O)OCC)c(-c%17ccc(-c%18cc%19c(-c%20cc(F)c(CC)s%20)c%20sccc%20c(-c%20cc(F)c(CC)s%20)c%19s%18)s%17)sc%16c%15C(=O)OCC)s%14)cc%13c(-c%13cc(F)c(CC)s%13)c%12s%11)s%10)sc9c8C(=O)OCC)s7)cc6c(-c6cc(F)c(CC)s6)c5s4)s3)sc12","10.1021/acs.macromol.8b02360"
"PTB7-Th","ACS8","13.2","0.75","25.3","69.3","CCSc1cc(/C=C2\C(=O)c3cc(F)c(F)cc3C2=C(C#N)C#N)sc1-c1cc2c(s1)-c1cc3c(cc1C2(c1ccc(CC)cc1)c1ccc(CC)cc1)-c1sc(-c2sc(/C=C4\C(=O)c5cc(F)c(F)cc5C4=C(C#N)C#N)cc2SCC)cc1C3(c1ccc(CC)cc1)c1ccc(CC)cc1","CCOC(=O)c1sc2c(-c3cc4c(-c5ccc(CC)s5)c5sc(-c6sc(-c7cc8c(-c9ccc(CC)s9)c9sc(-c%10sc(-c%11cc%12c(-c%13ccc(CC)s%13)c%13sccc%13c(-c%13ccc(CC)s%13)c%12s%11)c%11sc(C(=O)OCC)c(F)c%10%11)cc9c(-c9ccc(CC)s9)c8s7)c7sc(C(=O)OCC)c(F)c67)cc5c(-c5ccc(CC)s5)c4s3)scc2c1F","10.1039/C8TA11484F"
"P_chen","Y18-1D","15.25","0.84","24.53","74","CCn1nc2c(n1)c1c3c(c4cc(/C=C5\C(=O)c6cc(F)c(F)cc6C5=C(C#N)C#N)ccc4n3CC)n(CC)c1c1c2c2c(c3cc(/C=C4\C(=O)c5cc(F)c(F)cc5C4=C(C#N)C#N)ccc3n2CC)n1CC","CCn1c(=O)n(CC)c2cc3c(cc21)c1ccsc1c1sc(-c2ccc(-c4c(F)c(F)c(-c5ccc(-c6cc7c8cc9c(cc8c8cc(-c%10ccc(-c%11c(F)c(F)c(-c%12ccc(-c%13cc%14c%15cc%16c(cc%15c%15cc(-c%17ccc(-c%18c(F)c(F)c(-c%19cccs%19)c%19nsnc%18%19)s%17)sc%15c%14s%13)n(CC)c(=O)n%16CC)s%12)c%12nsnc%11%12)s%10)sc8c7s6)n(CC)c(=O)n9CC)s5)c5nsnc45)s2)cc31","10.1039/D0SE01343A"
