Repository: MarieDevulder/Machine_Learning_OSC_ISEN_Project_24

# Machine_Learning_OSC_ISEN_Project_24
>Marie Devulder et Mathilde Rigaud.

## Le projet.
Ce projet vise à exploiter les techniques de machine learning pour approfondir l'étude sur les cellules solaires organiques. L'objectif principal est d'optimiser leur efficacité et leur performance en analysant des ensembles de données. En utilisant des algorithmes d'apprentissage automatique, nous cherchons à identifier les facteurs clés qui influent sur le rendement des cellules solaires organiques, ce qui pourrait conduire à des avancées significatives dans le domaine de l'énergie solaire renouvelable. <br><br>
Ici le but est de se focaliser sur des combinaisions donc le PCE est autour des 15%.<br>

File: datasets/M12024_DATA_augmented.csv (part 4 of 16)
"Mol_don","Mol_acc","PCE","Voc","Jsc","FF","SMILES_acc","SMILES_don","DOI"
"PBDB-T","IXIC","11.3","0.82","20.9","65.4","CCc1ccc(C2(c3ccc(CC)cc3)c3c(sc4cc(/C=C5\C(=O)c6ccccc6C5=C(C#N)C#N)sc34)-c3sc4c5c(sc4c32)-c2sc3cc(/C=C4\C(=O)c6ccccc6C4=C(C#N)C#N)sc3c2C5(c2ccc(CC)cc2)c2ccc(CC)cc2)cc1","CCc1ccc(-c2c3cc(-c4ccc(-c5sc(-c6ccc(-c7cc8c(-c9ccc(CC)s9)c9sc(-c%10ccc(-c%11sc(-c%12ccc(-c%13cc%14c(-c%15ccc(CC)s%15)c%15sc(-c%16ccc(-c%17sc(-c%18cccs%18)c%18c%17C(=O)c%17c(CC)sc(CC)c%17C%18=O)s%16)cc%15c(-c%15ccc(CC)s%15)c%14s%13)s%12)c%12c%11C(=O)c%11c(CC)sc(CC)c%11C%12=O)s%10)cc9c(-c9ccc(CC)s9)c8s7)s6)c6c5C(=O)c5c(CC)sc(CC)c5C6=O)s4)sc3c(-c3ccc(CC)s3)c3ccsc23)s1","10.1002/aenm.201801203"
"PBDB-T","IXIC-2Cl","12.2","0.73","23.6","70.9","CCc1ccc(C2(c3ccc(CC)cc3)c3c(sc4cc(/C=C5\C(=O)c6ccc(Cl)cc6C5=C(C#N)C#N)sc34)-c3sc4c5c(sc4c32)-c2sc3cc(/C=C4\C(=O)c6ccc(Cl)cc6C4=C(C#N)C#N)sc3c2C5(c2ccc(CC)cc2)c2ccc(CC)cc2)cc1","CCc1ccc(-c2c3cc(-c4ccc(-c5sc(-c6ccc(-c7cc8c(-c9ccc(CC)s9)c9sc(-c%10ccc(-c%11sc(-c%12ccc(-c%13cc%14c(-c%15ccc(CC)s%15)c%15sc(-c%16ccc(-c%17sc(-c%18cccs%18)c%18c%17C(=O)c%17c(CC)sc(CC)c%17C%18=O)s%16)cc%15c(-c%15ccc(CC)s%15)c%14s%13)s%12)c%12c%11C(=O)c%11c(CC)sc(CC)c%11C%12=O)s%10)cc9c(-c9ccc(CC)s9)c8s7)s6)c6c5C(=O)c5c(CC)sc(CC)c5C6=O)s4)sc3c(-c3ccc(CC)s3)c3ccsc23)s1","10.1002/aenm.201801203"
"PBDB-T","IXIC-4Cl","11.2","0.69","22.9","71.2","CCc1ccc(C2(c3ccc(CC)cc3)c3c(sc4cc(/C=C5\C(=O)c6cc(Cl)c(Cl)cc6C5=C(C#N)C#N)sc34)-c3sc4c5c(sc4c32)-c2sc3cc(/C=C4\C(=O)c6cc(Cl)c(Cl)cc6C4=C(C#N)C#N)sc3c2C5(c2ccc(CC)cc2)c2ccc(CC)cc2)cc1","CCc1ccc(-c2c3cc(-c4ccc(-c5sc(-c6ccc(-c7cc8c(-c9ccc(CC)s9)c9sc(-c%10ccc(-c%11sc(-c%12ccc(-c%13cc%14c(-c%15ccc(CC)s%15)c%15sc(-c%16ccc(-c%17sc(-c%18cccs%18)c%18c%17C(=O)c%17c(CC)sc(CC)c%17C%18=O)s%16)cc%15c(-c%15ccc(CC)s%15)c%14s%13)s%12)c%12c%11C(=O)c%11c(CC)sc(CC)c%11C%12=O)s%10)cc9c(-c9ccc(CC)s9)c8s7)s6)c6c5C(=O)c5c(CC)sc(CC)c5C6=O)s4)sc3c(-c3ccc(CC)s3)c3ccsc23)s1","10.1002/aenm.201801203"
"m-PBDTPS-FTAZ","ITIC","13.16","0.95","18.76","73.85","CCc1ccc(C2(c3ccc(CC)cc3)c3cc4c(cc3-c3sc5cc(/C=C6\C(=O)c7ccccc7C6=C(C#N)C#N)sc5c32)C(c2ccc(CC)cc2)(c2ccc(CC)cc2)c2c-4sc3cc(/C=C4\C(=O)c5ccccc5C4=C(C#N)C#N)sc23)cc1","CCSc1cccc(-c2c3cc(-c4ccc(-c5c(F)c(F)c(-c6ccc(-c7cc8c(-c9cccc(SCC)c9)c9sc(-c%10ccc(-c%11c(F)c(F)c(-c%12ccc(-c%13cc%14c(-c%15cccc(SCC)c%15)c%15sc(-c%16ccc(-c%17c(F)c(F)c(-c%18cccs%18)c%18nn(CC)nc%17%18)s%16)cc%15c(-c%15cccc(SCC)c%15)c%14s%13)s%12)c%12nn(CC)nc%11%12)s%10)cc9c(-c9cccc(SCC)c9)c8s7)s6)c6nn(CC)nc56)s4)sc3c(-c3cccc(SCC)c3)c3ccsc23)c1","10.1021/acsami.9b07112"
"PffBT4T-B","ITIC-Th","9.4","0.972","15.59","61.8","CCc1ccc(C2(c3ccc(CC)s3)c3cc4c(cc3-c3sc5cc(/C=C6\C(=O)c7ccccc7C6=C(C#N)C#N)sc5c32)C(c2ccc(CC)s2)(c2ccc(CC)s2)c2c-4sc3cc(/C=C4\C(=O)c5ccccc5C4=C(C#N)C#N)sc23)s1","CCc1csc(-c2c(F)c(F)c(-c3cc(CC)c(-c4ccc(-c5ccc(-c6ccc(-c7sc(-c8c(F)c(F)c(-c9cc(CC)c(-c%10ccc(-c%11ccc(-c%12ccc(-c%13sc(-c%14c(F)c(F)c(-c%15cc(CC)c(-c%16ccc(-c%17ccc(-c%18cccs%18)cc%17)s%16)s%15)c%15nsnc%14%15)cc%13CC)s%12)cc%11)s%10)s9)c9nsnc89)cc7CC)s6)cc5)s4)s3)c3nsnc23)c1","10.1002/aenm.201602304"
"PTB7-Th","F8IC","10.9","0.67","22.7","69.5","CCc1ccc(C2(c3ccc(CC)cc3)c3c(sc4cc(/C=C5\C(=O)c6cc(F)c(F)cc6C5=C(C#N)C#N)sc34)-c3sc4c5c(sc4c32)-c2sc3cc(/C=C4\C(=O)c6cc(F)c(F)cc6C4=C(C#N)C#N)sc3c2C5(c2ccc(CC)cc2)c2ccc(CC)cc2)cc1","CCOC(=O)c1sc2c(-c3cc4c(-c5ccc(CC)s5)c5sc(-c6sc(-c7cc8c(-c9ccc(CC)s9)c9sc(-c%10sc(-c%11cc%12c(-c%13ccc(CC)s%13)c%13sccc%13c(-c%13ccc(CC)s%13)c%12s%11)c%11sc(C(=O)OCC)c(F)c%10%11)cc9c(-c9ccc(CC)s9)c8s7)c7sc(C(=O)OCC)c(F)c67)cc5c(-c5ccc(CC)s5)c4s3)scc2c1F","10.1016/j.joule.2018.11.011"
"PTB7-Th","DTG-IW","9.16","0.72","19.2","66","CCc1cc(/C=C2\C(=O)c3cc(F)c(F)cc3C2=C(C#N)C#N)sc1-c1cc2c(s1)-c1sc(-c3sc(/C=C4\C(=O)c5cc(F)c(F)cc5C4=C(C#N)C#N)cc3CC)cc1[Ge]2(CC)CC","CCOC(=O)c1sc2c(-c3cc4c(-c5ccc(CC)s5)c5sc(-c6sc(-c7cc8c(-c9ccc(CC)s9)c9sc(-c%10sc(-c%11cc%12c(-c%13ccc(CC)s%13)c%13sccc%13c(-c%13ccc(CC)s%13)c%12s%11)c%11sc(C(=O)OCC)c(F)c%10%11)cc9c(-c9ccc(CC)s9)c8s7)c7sc(C(=O)OCC)c(F)c67)cc5c(-c5ccc(CC)s5)c4s3)scc2c1F","10.1021/acsaem.0c01097"
"J52","IEICO-4Cl","10.1","0.7","23.8","60.7","CCOc1cc(/C=C2\C(=O)c3cc(Cl)c(Cl)cc3C2=C(C#N)C#N)sc1-c1cc2c(s1)-c1cc3c(cc1C2(c1ccc(CC)cc1)c1ccc(CC)cc1)-c1sc(-c2sc(/C=C4\C(=O)c5cc(Cl)c(Cl)cc5C4=C(C#N)C#N)cc2OCC)cc1C3(c1ccc(CC)cc1)c1ccc(CC)cc1","CCc1ccc(-c2c3cc(-c4ccc(-c5c(F)c(F)c(-c6ccc(-c7cc8c(-c9ccc(CC)s9)c9sc(-c%10ccc(-c%11c(F)c(F)c(-c%12ccc(-c%13cc%14c(-c%15ccc(CC)s%15)c%15sc(-c%16ccc(-c%17c(F)c(F)c(-c%18cccs%18)c%18nn(CC)nc%17%18)s%16)cc%15c(-c%15ccc(CC)s%15)c%14s%13)s%12)c%12nn(CC)nc%11%12)s%10)cc9c(-c9ccc(CC)s9)c8s7)s6)c6nn(CC)nc56)s4)sc3c(-c3ccc(CC)s3)c3ccsc23)s1","10.1002/adma.201703080"
"PTB7-Th","IEICO-4Cl","10.3","0.727","22.8","62","CCOc1cc(/C=C2\C(=O)c3cc(Cl)c(Cl)cc3C2=C(C#N)C#N)sc1-c1cc2c(s1)-c1cc3c(cc1C2(c1ccc(CC)cc1)c1ccc(CC)cc1)-c1sc(-c2sc(/C=C4\C(=O)c5cc(Cl)c(Cl)cc5C4=C(C#N)C#N)cc2OCC)cc1C3(c1ccc(CC)cc1)c1ccc(CC)cc1","CCOC(=O)c1sc2c(-c3cc4c(-c5ccc(CC)s5)c5sc(-c6sc(-c7cc8c(-c9ccc(CC)s9)c9sc(-c%10sc(-c%11cc%12c(-c%13ccc(CC)s%13)c%13sccc%13c(-c%13ccc(CC)s%13)c%12s%11)c%11sc(C(=O)OCC)c(F)c%10%11)cc9c(-c9ccc(CC)s9)c8s7)c7sc(C(=O)OCC)c(F)c67)cc5c(-c5ccc(CC)s5)c4s3)scc2c1F","10.1002/adma.201703080"
"PBDB-T","IEICO-4Cl","9.67","0.744","20.8","62.5","CCOc1cc(/C=C2\C(=O)c3cc(Cl)c(Cl)cc3C2=C(C#N)C#N)sc1-c1cc2c(s1)-c1cc3c(cc1C2(c1ccc(CC)cc1)c1ccc(CC)cc1)-c1sc(-c2sc(/C=C4\C(=O)c5cc(Cl)c(Cl)cc5C4=C(C#N)C#N)cc2OCC)cc1C3(c1ccc(CC)cc1)c1ccc(CC)cc1","CCc1ccc(-c2c3cc(-c4ccc(-c5sc(-c6ccc(-c7cc8c(-c9ccc(CC)s9)c9sc(-c%10ccc(-c%11sc(-c%12ccc(-c%13cc%14c(-c%15ccc(CC)s%15)c%15sc(-c%16ccc(-c%17sc(-c%18cccs%18)c%18c%17C(=O)c%17c(CC)sc(CC)c%17C%18=O)s%16)cc%15c(-c%15ccc(CC)s%15)c%14s%13)s%12)c%12c%11C(=O)c%11c(CC)sc(CC)c%11C%12=O)s%10)cc9c(-c9ccc(CC)s9)c8s7)s6)c6c5C(=O)c5c(CC)sc(CC)c5C6=O)s4)sc3c(-c3ccc(CC)s3)c3ccsc23)s1","10.1002/adma.201703080"
"PBDTTT-E-T","IEICO","10.3","0.823","18.8","66.7","CCOc1cc(/C=C2\C(=O)c3ccccc3C2=C(C#N)C#N)sc1-c1cc2c(s1)-c1cc3c(cc1C2(c1ccc(CC)cc1)c1ccc(CC)cc1)-c1sc(-c2sc(/C=C4\C(=O)c5ccccc5C4=C(C#N)C#N)cc2OCC)cc1C3(c1ccc(CC)cc1)c1ccc(CC)cc1","CCOC(=O)c1cc2csc(-c3cc4c(-c5ccc(CC)s5)c5sc(-c6sc(-c7cc8c(-c9ccc(CC)s9)c9sc(-c%10sc(-c%11cc%12c(-c%13ccc(CC)s%13)c%13sccc%13c(-c%13ccc(CC)s%13)c%12s%11)c%11sc(C(=O)OCC)cc%10%11)cc9c(-c9ccc(CC)s9)c8s7)c7sc(C(=O)OCC)cc67)cc5c(-c5ccc(CC)s5)c4s3)c2s1","10.1021/jacs.7b01493"
"PBDB-T","ITCC-M","10.1","1.03","14.8","66.3","CCc1ccc(C2(c3ccc(CC)cc3)c3cc4c(cc3-c3sc5cc(/C=C6\C(=O)c7sc(C)cc7C6=C(C#N)C#N)sc5c32)C(c2ccc(CC)cc2)(c2ccc(CC)cc2)c2c-4sc3cc(/C=C4\C(=O)c5sc(C)cc5C4=C(C#N)C#N)sc23)cc1","CCc1ccc(-c2c3cc(-c4ccc(-c5sc(-c6ccc(-c7cc8c(-c9ccc(CC)s9)c9sc(-c%10ccc(-c%11sc(-c%12ccc(-c%13cc%14c(-c%15ccc(CC)s%15)c%15sc(-c%16ccc(-c%17sc(-c%18cccs%18)c%18c%17C(=O)c%17c(CC)sc(CC)c%17C%18=O)s%16)cc%15c(-c%15ccc(CC)s%15)c%14s%13)s%12)c%12c%11C(=O)c%11c(CC)sc(CC)c%11C%12=O)s%10)cc9c(-c9ccc(CC)s9)c8s7)s6)c6c5C(=O)c5c(CC)sc(CC)c5C6=O)s4)sc3c(-c3ccc(CC)s3)c3ccsc23)s1","10.1021/jacs.7b01493"
"PBDB-TF","BTP-eC9","17.8","0.839","26.2","81.1","CCc1c(/C=C2\C(=O)c3ccccc3C2=C(C#N)C#N)sc2c1sc1c3c4nsnc4c4c5sc6c(CC)c(/C=C7\C(=O)c8ccccc8C7=C(C#N)C#N)sc6c5n(CC)c4c3n(CC)c21","CCc1sc(-c2c3cc(-c4ccc(-c5sc(-c6ccc(-c7cc8c(-c9cc(F)c(CC)s9)c9sc(-c%10ccc(-c%11sc(-c%12ccc(-c%13cc%14c(-c%15cc(F)c(CC)s%15)c%15sc(-c%16ccc(-c%17sc(-c%18cccs%18)c%18c%17C(=O)c%17c(CC)sc(CC)c%17C%18=O)s%16)cc%15c(-c%15cc(F)c(CC)s%15)c%14s%13)s%12)c%12c%11C(=O)c%11c(CC)sc(CC)c%11C%12=O)s%10)cc9c(-c9cc(F)c(CC)s9)c8s7)s6)c6c5C(=O)c5c(CC)sc(CC)c5C6=O)s4)sc3c(-c3cc(F)c(CC)s3)c3ccsc23)cc1F","10.1002/adma.201908205"
"PBQx-TF","F-BTA3","11.5","1.15","13.2","75.6","CCc1ccc(C2(c3ccc(CC)cc3)c3cc4c(cc3-c3sc(-c5c(F)cc(/C=c6/sc(=C(C#N)C#N)n(CC)c6=O)c6nn(CC)nc56)cc32)C(c2ccc(CC)cc2)(c2ccc(CC)cc2)c2cc(-c3c(F)cc(/C=c5/sc(=C(C#N)C#N)n(CC)c5=O)c5nn(CC)nc35)sc2-4)cc1","CCc1csc(-c2cc3c(s2)-c2sc(-c4cc(CC)c(-c5cc6c(-c7cc(F)c(CC)s7)c7sc(-c8sc(-c9cc%10c(s9)-c9sc(-c%11cc(CC)c(-c%12cc%13c(-c%14cc(F)c(CC)s%14)c%14sc(-c%15sc(-c%16cc%17c(s%16)-c%16sc(-c%18cc(CC)c(-c%19cc%20c(-c%21cc(F)c(CC)s%21)c%21sccc%21c(-c%21cc(F)c(CC)s%21)c%20s%19)s%18)cc%16[C@H]%16N=CC=N[C@H]%17%16)cc%15CC)cc%14c(-c%14cc(F)c(CC)s%14)c%13s%12)s%11)cc9[C@H]9N=CC=N[C@H]%109)cc8CC)cc7c(-c7cc(F)c(CC)s7)c6s5)s4)cc2[C@H]2N=CC=N[C@H]32)c1","10.1002/adma.202102420"
"PBQx-TF","eC9-2Cl","17.7","0.868","25.9","78.6","CCc1c(/C=C2\C(=O)c3ccc(Cl)cc3C2=C(C#N)C#N)sc2c1sc1c3c4nsnc4c4c5sc6c(CC)c(/C=C7\C(=O)c8ccc(Cl)cc8C7=C(C#N)C#N)sc6c5n(CC)c4c3n(CC)c21","CCc1csc(-c2cc3c(s2)-c2sc(-c4cc(CC)c(-c5cc6c(-c7cc(F)c(CC)s7)c7sc(-c8sc(-c9cc%10c(s9)-c9sc(-c%11cc(CC)c(-c%12cc%13c(-c%14cc(F)c(CC)s%14)c%14sc(-c%15sc(-c%16cc%17c(s%16)-c%16sc(-c%18cc(CC)c(-c%19cc%20c(-c%21cc(F)c(CC)s%21)c%21sccc%21c(-c%21cc(F)c(CC)s%21)c%20s%19)s%18)cc%16[C@H]%16N=CC=N[C@H]%17%16)cc%15CC)cc%14c(-c%14cc(F)c(CC)s%14)c%13s%12)s%11)cc9[C@H]9N=CC=N[C@H]%109)cc8CC)cc7c(-c7cc(F)c(CC)s7)c6s5)s4)cc2[C@H]2N=CC=N[C@H]32)c1","10.1002/adma.202102420"
"FTAZ","F9IC","11.7","0.873","20.2","66.4","CCc1ccc(C2(c3ccc(CC)cc3)c3cc4c(cc3-c3sc5c(sc6cc(/C=C7\C(=O)c8cc(F)c(F)cc8C7=C(C#N)C#N)sc65)c32)C(c2ccc(CC)cc2)(c2ccc(CC)cc2)c2c-4sc3c2sc2cc(/C=C4\C(=O)c5cc(F)c(F)cc5C4=C(C#N)C#N)sc23)cc1","CCc1c2cc(-c3ccc(-c4c(F)c(F)c(-c5ccc(-c6cc7c(CC)c8sc(-c9ccc(-c%10c(F)c(F)c(-c%11ccc(-c%12cc%13c(CC)c%14sc(-c%15ccc(-c%16c(F)c(F)c(-c%17cccs%17)c%17nn(CC)nc%16%17)s%15)cc%14c(CC)c%13s%12)s%11)c%11nn(CC)nc%10%11)s9)cc8c(CC)c7s6)s5)c5nn(CC)nc45)s3)sc2c(CC)c2ccsc12","10.1021/acs.chemmater.8b02222"
"FTAZ","F7IC","8.2","0.742","18.43","59.7","CCc1ccc(C2(c3ccc(CC)cc3)c3cc4c(cc3-c3sc5cc(/C=C6\C(=O)c7cc(F)c(F)cc7C6=C(C#N)C#N)sc5c32)C(c2ccc(CC)cc2)(c2ccc(CC)cc2)c2c-4sc3cc(/C=C4\C(=O)c5cc(F)c(F)cc5C4=C(C#N)C#N)sc23)cc1","CCc1c2cc(-c3ccc(-c4c(F)c(F)c(-c5ccc(-c6cc7c(CC)c8sc(-c9ccc(-c%10c(F)c(F)c(-c%11ccc(-c%12cc%13c(CC)c%14sc(-c%15ccc(-c%16c(F)c(F)c(-c%17cccs%17)c%17nn(CC)nc%16%17)s%15)cc%14c(CC)c%13s%12)s%11)c%11nn(CC)nc%10%11)s9)cc8c(CC)c7s6)s5)c5nn(CC)nc45)s3)sc2c(CC)c2ccsc12","10.1021/acs.chemmater.8b02222"
"FTAZ","F5IC","5.6","0.704","14.88","53.7","CCc1ccc(C2(c3ccc(CC)cc3)c3cc4c(cc3-c3sc(/C=C5\C(=O)c6cc(F)c(F)cc6C5=C(C#N)C#N)cc32)C(c2ccc(CC)cc2)(c2ccc(CC)cc2)c2cc(/C=C3\C(=O)c5cc(F)c(F)cc5C3=C(C#N)C#N)sc2-4)cc1","CCc1c2cc(-c3ccc(-c4c(F)c(F)c(-c5ccc(-c6cc7c(CC)c8sc(-c9ccc(-c%10c(F)c(F)c(-c%11ccc(-c%12cc%13c(CC)c%14sc(-c%15ccc(-c%16c(F)c(F)c(-c%17cccs%17)c%17nn(CC)nc%16%17)s%15)cc%14c(CC)c%13s%12)s%11)c%11nn(CC)nc%10%11)s9)cc8c(CC)c7s6)s5)c5nn(CC)nc45)s3)sc2c(CC)c2ccsc12","10.1021/acs.chemmater.8b02222"
"FTAZ","INIC","7.7","0.957","13.51","57.9","CCc1ccc(C2(c3ccc(CC)cc3)c3cc4c(cc3-c3sc5c(sc6cc(/C=C7\C(=O)c8ccccc8C7=C(C#N)C#N)sc65)c32)C(c2ccc(CC)cc2)(c2ccc(CC)cc2)c2c-4sc3c2sc2cc(/C=C4\C(=O)c5ccccc5C4=C(C#N)C#N)sc23)cc1","CCc1c2cc(-c3ccc(-c4c(F)c(F)c(-c5ccc(-c6cc7c(CC)c8sc(-c9ccc(-c%10c(F)c(F)c(-c%11ccc(-c%12cc%13c(CC)c%14sc(-c%15ccc(-c%16c(F)c(F)c(-c%17cccs%17)c%17nn(CC)nc%16%17)s%15)cc%14c(CC)c%13s%12)s%11)c%11nn(CC)nc%10%11)s9)cc8c(CC)c7s6)s5)c5nn(CC)nc45)s3)sc2c(CC)c2ccsc12","10.1021/jacs.6b12755"
"FTAZ","INIC1","10.1","0.929","16.63","64.3","CCc1ccc(C2(c3ccc(CC)cc3)c3cc4c(cc3-c3sc5c(sc6cc(/C=C7\C(=O)c8c(F)cccc8C7=C(C#N)C#N)sc65)c32)C(c2ccc(CC)cc2)(c2ccc(CC)cc2)c2c-4sc3c2sc2cc(/C=C4\C(=O)c5c(F)cccc5C4=C(C#N)C#N)sc23)cc1","CCc1c2cc(-c3ccc(-c4c(F)c(F)c(-c5ccc(-c6cc7c(CC)c8sc(-c9ccc(-c%10c(F)c(F)c(-c%11ccc(-c%12cc%13c(CC)c%14sc(-c%15ccc(-c%16c(F)c(F)c(-c%17cccs%17)c%17nn(CC)nc%16%17)s%15)cc%14c(CC)c%13s%12)s%11)c%11nn(CC)nc%10%11)s9)cc8c(CC)c7s6)s5)c5nn(CC)nc45)s3)sc2c(CC)c2ccsc12","10.1021/jacs.6b12755"
"FTAZ","INIC2","10.8","0.903","17.56","66.8","CCc1ccc(C2(c3ccc(CC)cc3)c3cc4c(cc3-c3sc5c(sc6cc(/C=C7\C(=O)c8cc(F)ccc8C7=C(C#N)C#N)sc65)c32)C(c2ccc(CC)cc2)(c2ccc(CC)cc2)c2c-4sc3c2sc2cc(/C=C4\C(=O)c5cc(F)ccc5C4=C(C#N)C#N)sc23)cc1","CCc1c2cc(-c3ccc(-c4c(F)c(F)c(-c5ccc(-c6cc7c(CC)c8sc(-c9ccc(-c%10c(F)c(F)c(-c%11ccc(-c%12cc%13c(CC)c%14sc(-c%15ccc(-c%16c(F)c(F)c(-c%17cccs%17)c%17nn(CC)nc%16%17)s%15)cc%14c(CC)c%13s%12)s%11)c%11nn(CC)nc%10%11)s9)cc8c(CC)c7s6)s5)c5nn(CC)nc45)s3)sc2c(CC)c2ccsc12","10.1021/jacs.6b12755"
"P3HT","AFI3","2.37","0.96","5.21","47","CCN1C(=O)c2ccc3c4c(-c5ccccc5C)c5c6cccc7cccc(c5c(-c5ccccc5C)c4c4ccc(c2c34)C1=O)c76","CCc1cc(C)sc1-c1sc(-c2cc(CC)c(-c3sc(-c4cc(CC)c(-c5sc(C)cc5CC)s4)cc3CC)s2)cc1CC","10.1002/ajoc.201700203"
"PBDB-TF","2T2Se-F","12.05","0.875","20.63","66.9","CCc1cc(-c2ccc(/C=C3\C(=O)c4cc(F)c(F)cc4C3=C(C#N)C#N)[se]2)sc1-c1sc(-c2ccc(/C=C3\C(=O)c4cc(F)c(F)cc4C3=C(C#N)C#N)[se]2)cc1CC","CCc1sc(-c2c3cc(-c4ccc(-c5sc(-c6ccc(-c7cc8c(-c9cc(F)c(CC)s9)c9sc(-c%10ccc(-c%11sc(-c%12ccc(-c%13cc%14c(-c%15cc(F)c(CC)s%15)c%15sc(-c%16ccc(-c%17sc(-c%18cccs%18)c%18c%17C(=O)c%17c(CC)sc(CC)c%17C%18=O)s%16)cc%15c(-c%15cc(F)c(CC)s%15)c%14s%13)s%12)c%12c%11C(=O)c%11c(CC)sc(CC)c%11C%12=O)s%10)cc9c(-c9cc(F)c(CC)s9)c8s7)s6)c6c5C(=O)c5c(CC)sc(CC)c5C6=O)s4)sc3c(-c3cc(F)c(CC)s3)c3ccsc23)cc1F","10.1016/j.cej.2021.132298"
"P3HT","DPP-FN-DPP","1.2","0.97","3.2","37.2","CCN1C(=O)C2=C(c3ccc(-c4ccc5c(c4)C(=O)c4cc(-c6ccc(C7=C8C(=O)N(CC)C(c9cccs9)=C8C(=O)N7CC)s6)ccc4-5)s3)N(CC)C(=O)C2=C1c1cccs1","CCc1cc(C)sc1-c1sc(-c2cc(CC)c(-c3sc(-c4cc(CC)c(-c5sc(C)cc5CC)s4)cc3CC)s2)cc1CC","10.1039/C6NJ03938C"
"P3HT","NAI-FN-NAI(BO)","3.6","0.88","9.1","45","CCN1C(=O)c2cccc3c(-c4ccc(-c5ccc6c(c5)C(=O)c5cc(-c7ccc(-c8ccc9c%10c(cccc8%10)C(=O)N(CC)C9=O)s7)ccc5-6)s4)ccc(c23)C1=O","CCc1cc(C)sc1-c1sc(-c2cc(CC)c(-c3sc(-c4cc(CC)c(-c5sc(C)cc5CC)s4)cc3CC)s2)cc1CC","10.1021/acsami.6b16395"
"PBT-F","IT-4F","9.14","0.778","21.73","54.5","CCc1ccc(C2(c3ccc(CC)cc3)c3cc4c(cc3-c3sc5cc(/C=C6\C(=O)c7cc(F)c(F)cc7C6=C(C#N)C#N)sc5c32)C(c2ccc(CC)cc2)(c2ccc(CC)cc2)c2c-4sc3cc(/C=C4\C(=O)c5cc(F)c(F)cc5C4=C(C#N)C#N)sc23)cc1","CCOc1c(OCC)c(-c2ccc(-c3cc4c(-c5cc(F)c(CC)s5)c5sc(-c6ccc(-c7c(OCC)c(OCC)c(-c8ccc(-c9cc%10c(-c%11cc(F)c(CC)s%11)c%11sc(-c%12ccc(-c%13c(OCC)c(OCC)c(-c%14ccc(-c%15cc%16c(-c%17cc(F)c(CC)s%17)c%17sccc%17c(-c%17cc(F)c(CC)s%17)c%16s%15)s%14)c%14nsnc%13%14)s%12)cc%11c(-c%11cc(F)c(CC)s%11)c%10s9)s8)c8nsnc78)s6)cc5c(-c5cc(F)c(CC)s5)c4s3)s2)c2nsnc2c1-c1cccs1","10.1039/C8TA10923K"
"PBT-Cl","IT-4F","11.6","0.782","21.03","70","CCc1ccc(C2(c3ccc(CC)cc3)c3cc4c(cc3-c3sc5cc(/C=C6\C(=O)c7cc(F)c(F)cc7C6=C(C#N)C#N)sc5c32)C(c2ccc(CC)cc2)(c2ccc(CC)cc2)c2c-4sc3cc(/C=C4\C(=O)c5cc(F)c(F)cc5C4=C(C#N)C#N)sc23)cc1","CCOc1c(OCC)c(-c2ccc(-c3cc4c(-c5cc(Cl)c(CC)s5)c5sc(-c6ccc(-c7c(OCC)c(OCC)c(-c8ccc(-c9cc%10c(-c%11cc(Cl)c(CC)s%11)c%11sc(-c%12ccc(-c%13c(OCC)c(OCC)c(-c%14ccc(-c%15cc%16c(-c%17cc(Cl)c(CC)s%17)c%17sccc%17c(-c%17cc(Cl)c(CC)s%17)c%16s%15)s%14)c%14nsnc%13%14)s%12)cc%11c(-c%11cc(Cl)c(CC)s%11)c%10s9)s8)c8nsnc78)s6)cc5c(-c5cc(Cl)c(CC)s5)c4s3)s2)c2nsnc2c1-c1cccs1","10.1039/C8TA10923K"
"PBDB-TF","PF2-DTC","8.95","0.986","13.82","65.7","CCC1(CC)c2cc3c(cc2-c2sc(/C=C4\C(=O)c5ccccc5C4=C(C#N)C#N)cc21)C(CC)(CC)c1cc(/C=C2\C(=O)c4cc(-c5cc6c(s5)-c5sc(-c7ccc8c(c7)C(=O)/C(=C\c7cc9c(s7)-c7cc%10c(cc7C9(CC)CC)-c7sc(/C=C9\C(=O)c%11cc(-c%12cc%13c(s%12)-c%12sccc%12C%13(CC)CC)ccc%11C9=C(C#N)C#N)cc7C%10(CC)CC)C8=C(C#N)C#N)cc5C6(CC)CC)ccc4C2=C(C#N)C#N)sc1-3","CCc1sc(-c2c3cc(-c4ccc(-c5sc(-c6ccc(-c7cc8c(-c9cc(F)c(CC)s9)c9sc(-c%10ccc(-c%11sc(-c%12ccc(-c%13cc%14c(-c%15cc(F)c(CC)s%15)c%15sc(-c%16ccc(-c%17sc(-c%18cccs%18)c%18c%17C(=O)c%17c(CC)sc(CC)c%17C%18=O)s%16)cc%15c(-c%15cc(F)c(CC)s%15)c%14s%13)s%12)c%12c%11C(=O)c%11c(CC)sc(CC)c%11C%12=O)s%10)cc9c(-c9cc(F)c(CC)s9)c8s7)s6)c6c5C(=O)c5c(CC)sc(CC)c5C6=O)s4)sc3c(-c3cc(F)c(CC)s3)c3ccsc23)cc1F","http://onlinelibrary.wiley.com/doi/abs/10.1002/solr.202000142"
"PBDB-TF","PF3-DTC","7.83","0.973","13.77","58.5","CCC1(CC)c2ccsc2-c2sc(-c3ccc4c(c3)C(=O)/C(=C\c3cc5sc6c(c5s3)C(CC)(CC)c3cc5c(cc3-6)C(CC)(CC)c3c-5sc5cc(/C=C6\C(=O)c7ccc(-c8cc9c(s8)-c8sc(-c%10ccc%11c(c%10)C(=O)/C(=C\c%10cc%12sc%13c(c%12s%10)C(CC)(CC)c%10cc%12c(cc%10-%13)C(CC)(CC)c%10c-%12sc%12cc(/C=C%13\C(=O)c%14ccccc%14C%13=C(C#N)C#N)sc%10%12)C%11=C(C#N)C#N)cc8C9(CC)CC)cc7C6=C(C#N)C#N)sc35)C4=C(C#N)C#N)cc21","CCc1sc(-c2c3cc(-c4ccc(-c5sc(-c6ccc(-c7cc8c(-c9cc(F)c(CC)s9)c9sc(-c%10ccc(-c%11sc(-c%12ccc(-c%13cc%14c(-c%15cc(F)c(CC)s%15)c%15sc(-c%16ccc(-c%17sc(-c%18cccs%18)c%18c%17C(=O)c%17c(CC)sc(CC)c%17C%18=O)s%16)cc%15c(-c%15cc(F)c(CC)s%15)c%14s%13)s%12)c%12c%11C(=O)c%11c(CC)sc(CC)c%11C%12=O)s%10)cc9c(-c9cc(F)c(CC)s9)c8s7)s6)c6c5C(=O)c5c(CC)sc(CC)c5C6=O)s4)sc3c(-c3cc(F)c(CC)s3)c3ccsc23)cc1F","http://onlinelibrary.wiley.com/doi/abs/10.1002/solr.202000142"
"PBDB-TF","PF3-DTCO","10.13","0.943","15.75","68.2","CCC1(CC)Oc2ccsc2-c2sc(-c3ccc4c(c3)C(=O)/C(=C\c3cc5sc6c(c5s3)C(CC)(CC)c3cc5c(cc3-6)C(CC)(CC)c3c-5sc5cc(/C=C6\C(=O)c7ccc(-c8cc9c(s8)-c8sc(-c%10ccc%11c(c%10)C(=O)/C(=C\c%10cc%12sc%13c(c%12s%10)C(CC)(CC)c%10cc%12c(cc%10-%13)C(CC)(CC)c%10c-%12sc%12cc(/C=C%13\C(=O)c%14ccccc%14C%13=C(C#N)C#N)sc%10%12)C%11=C(C#N)C#N)cc8C(CC)(CC)O9)cc7C6=C(C#N)C#N)sc35)C4=C(C#N)C#N)cc21","CCc1sc(-c2c3cc(-c4ccc(-c5sc(-c6ccc(-c7cc8c(-c9cc(F)c(CC)s9)c9sc(-c%10ccc(-c%11sc(-c%12ccc(-c%13cc%14c(-c%15cc(F)c(CC)s%15)c%15sc(-c%16ccc(-c%17sc(-c%18cccs%18)c%18c%17C(=O)c%17c(CC)sc(CC)c%17C%18=O)s%16)cc%15c(-c%15cc(F)c(CC)s%15)c%14s%13)s%12)c%12c%11C(=O)c%11c(CC)sc(CC)c%11C%12=O)s%10)cc9c(-c9cc(F)c(CC)s9)c8s7)s6)c6c5C(=O)c5c(CC)sc(CC)c5C6=O)s4)sc3c(-c3cc(F)c(CC)s3)c3ccsc23)cc1F","http://onlinelibrary.wiley.com/doi/abs/10.1002/solr.202000142"
"PBDB-T","NFTI","9.02","0.902","17.82","56","CCc1cc2c(C=C3C(=O)c4ccccc4C3=O)sc(-c3ccc4c(c3)C(CC)(CC)c3cc(-c5sc(C=C6C(=O)c7ccccc7C6=O)c6cc(CC)sc56)ccc3-4)c2s1","CCc1ccc(-c2c3cc(-c4ccc(-c5sc(-c6ccc(-c7cc8c(-c9ccc(CC)s9)c9sc(-c%10ccc(-c%11sc(-c%12ccc(-c%13cc%14c(-c%15ccc(CC)s%15)c%15sc(-c%16ccc(-c%17sc(-c%18cccs%18)c%18c%17C(=O)c%17c(CC)sc(CC)c%17C%18=O)s%16)cc%15c(-c%15ccc(CC)s%15)c%14s%13)s%12)c%12c%11C(=O)c%11c(CC)sc(CC)c%11C%12=O)s%10)cc9c(-c9ccc(CC)s9)c8s7)s6)c6c5C(=O)c5c(CC)sc(CC)c5C6=O)s4)sc3c(-c3ccc(CC)s3)c3ccsc23)s1","10.1039/C7QM00585G"
"P2F-Ehp","BTPT-4F","1.09","0.78","3.2","43.78","CCn1c2cc(/C=C3\C(=O)c4cc(F)c(F)cc4C3=C(C#N)C#N)sc2c2c3nsnc3c3c4sc(/C=C5\C(=O)c6cc(F)c(F)cc6C5=C(C#N)C#N)cc4n(CC)c3c21","CCc1c(F)cc(-c2c3cc(-c4ccc(-c5c6c(c(-c7ccc(-c8cc9c(-c%10cc(F)c(CC)c(F)c%10)c%10sc(-c%11ccc(-c%12c%13c(c(-c%14ccc(-c%15cc%16c(-c%17cc(F)c(CC)c(F)c%17)c%17sc(-c%18ccc(-c%19c%20c(c(-c%21cccs%21)c%21nn(CC)nc%19%21)C(=O)N(CC)C%20=O)s%18)cc%17c(-c%17cc(F)c(CC)c(F)c%17)c%16s%15)s%14)c%14nn(CC)nc%12%14)C(=O)N(CC)C%13=O)s%11)cc%10c(-c%10cc(F)c(CC)c(F)c%10)c9s8)s7)c7nn(CC)nc57)C(=O)N(CC)C6=O)s4)sc3c(-c3cc(F)c(CC)c(F)c3)c3ccsc23)cc1F","10.1007/s11426-019-9457-5"
"P2F-Ehp","BTPTT-4F","16.02","0.81","26.68","74.11","CCc1c(/C=C2\C(=O)c3cc(F)c(F)cc3C2=C(C#N)C#N)sc2c1sc1c3c4nsnc4c4c5sc6cc(/C=C7\C(=O)c8cc(F)c(F)cc8C7=C(C#N)C#N)sc6c5n(CC)c4c3n(CC)c21","CCc1c(F)cc(-c2c3cc(-c4ccc(-c5c6c(c(-c7ccc(-c8cc9c(-c%10cc(F)c(CC)c(F)c%10)c%10sc(-c%11ccc(-c%12c%13c(c(-c%14ccc(-c%15cc%16c(-c%17cc(F)c(CC)c(F)c%17)c%17sc(-c%18ccc(-c%19c%20c(c(-c%21cccs%21)c%21nn(CC)nc%19%21)C(=O)N(CC)C%20=O)s%18)cc%17c(-c%17cc(F)c(CC)c(F)c%17)c%16s%15)s%14)c%14nn(CC)nc%12%14)C(=O)N(CC)C%13=O)s%11)cc%10c(-c%10cc(F)c(CC)c(F)c%10)c9s8)s7)c7nn(CC)nc57)C(=O)N(CC)C6=O)s4)sc3c(-c3cc(F)c(CC)c(F)c3)c3ccsc23)cc1F","10.1007/s11426-019-9457-5"
"P2F-EHp","IT-2F","12.96","0.891","19.65","74.09","CCc1ccc(C2(c3ccc(CC)cc3)c3cc4c(cc3-c3sc5cc(/C=C6\C(=O)c7cc(F)c(F)cc7C6=C(C#N)C#N)sc5c32)C(c2ccc(CC)cc2)(c2ccc(CC)cc2)c2c-4sc3cc(/C=C4\C(=O)c5cc(F)c(F)cc5C4=C(C#N)C#N)sc23)cc1","CCc1c(F)cc(-c2c3cc(-c4ccc(-c5c6c(c(-c7ccc(-c8cc9c(-c%10cc(F)c(CC)c(F)c%10)c%10sc(-c%11ccc(-c%12c%13c(c(-c%14ccc(-c%15cc%16c(-c%17cc(F)c(CC)c(F)c%17)c%17sc(-c%18ccc(-c%19c%20c(c(-c%21cccs%21)c%21nn(CC)nc%19%21)C(=O)N(CC)C%20=O)s%18)cc%17c(-c%17cc(F)c(CC)c(F)c%17)c%16s%15)s%14)c%14nn(CC)nc%12%14)C(=O)N(CC)C%13=O)s%11)cc%10c(-c%10cc(F)c(CC)c(F)c%10)c9s8)s7)c7nn(CC)nc57)C(=O)N(CC)C6=O)s4)sc3c(-c3cc(F)c(CC)c(F)c3)c3ccsc23)cc1F","10.1038/s41560-018-0263-4"
"P2F-EHp","IT-F","10.06","0.959","16.91","61.93","CCc1ccc(C2(c3ccc(CC)cc3)c3cc4c(cc3-c3sc5cc(/C=C6\C(=O)c7ccc(F)cc7C6=C(C#N)C#N)sc5c32)C(c2ccc(CC)cc2)(c2ccc(CC)cc2)c2c-4sc3cc(/C=C4\C(=O)c5ccc(F)cc5C4=C(C#N)C#N)sc23)cc1","CCc1c(F)cc(-c2c3cc(-c4ccc(-c5c6c(c(-c7ccc(-c8cc9c(-c%10cc(F)c(CC)c(F)c%10)c%10sc(-c%11ccc(-c%12c%13c(c(-c%14ccc(-c%15cc%16c(-c%17cc(F)c(CC)c(F)c%17)c%17sc(-c%18ccc(-c%19c%20c(c(-c%21cccs%21)c%21nn(CC)nc%19%21)C(=O)N(CC)C%20=O)s%18)cc%17c(-c%17cc(F)c(CC)c(F)c%17)c%16s%15)s%14)c%14nn(CC)nc%12%14)C(=O)N(CC)C%13=O)s%11)cc%10c(-c%10cc(F)c(CC)c(F)c%10)c9s8)s7)c7nn(CC)nc57)C(=O)N(CC)C6=O)s4)sc3c(-c3cc(F)c(CC)c(F)c3)c3ccsc23)cc1F","10.1038/s41560-018-0263-4"
"P2F-Ehp","ITIC","7.28","1.017","13.02","54.79","CCc1ccc(C2(c3ccc(CC)cc3)c3cc4c(cc3-c3sc5cc(/C=C6\C(=O)c7ccccc7C6=C(C#N)C#N)sc5c32)C(c2ccc(CC)cc2)(c2ccc(CC)cc2)c2c-4sc3cc(/C=C4\C(=O)c5ccccc5C4=C(C#N)C#N)sc23)cc1","CCc1c(F)cc(-c2c3cc(-c4ccc(-c5c6c(c(-c7ccc(-c8cc9c(-c%10cc(F)c(CC)c(F)c%10)c%10sc(-c%11ccc(-c%12c%13c(c(-c%14ccc(-c%15cc%16c(-c%17cc(F)c(CC)c(F)c%17)c%17sc(-c%18ccc(-c%19c%20c(c(-c%21cccs%21)c%21nn(CC)nc%19%21)C(=O)N(CC)C%20=O)s%18)cc%17c(-c%17cc(F)c(CC)c(F)c%17)c%16s%15)s%14)c%14nn(CC)nc%12%14)C(=O)N(CC)C%13=O)s%11)cc%10c(-c%10cc(F)c(CC)c(F)c%10)c9s8)s7)c7nn(CC)nc57)C(=O)N(CC)C6=O)s4)sc3c(-c3cc(F)c(CC)c(F)c3)c3ccsc23)cc1F","10.1038/s41560-018-0263-4"
"PTzBI-DT","ITIC","9.43","0.91","16.84","31.53","CCc1ccc(C2(c3ccc(CC)cc3)c3cc4c(cc3-c3sc5cc(/C=C6\C(=O)c7ccccc7C6=C(C#N)C#N)sc5c32)C(c2ccc(CC)cc2)(c2ccc(CC)cc2)c2c-4sc3cc(/C=C4\C(=O)c5ccccc5C4=C(C#N)C#N)sc23)cc1","CCc1cc(C2=c3sc4cc(-c5ccc(-c6c7c(c(-c8cccs8)c8nn(CC)nc68)C(=O)N(CC)C7=O)s5)sc4c3=C(c3cc(CC)c(CC)s3)C3SC4=C[C@H](c5ccc(-c6c7c(c(-c8ccc(-c9cc%10sc%11c(c%10s9)=C(c9cc(CC)c(CC)s9)C9SC%10=C[C@H](c%12ccc(-c%13c%14c(c(-c%15ccc(-c%16cc%17sc%18c(c%17s%16)=C(c%16cc(CC)c(CC)s%16)[C@H]%16SC%17=CCSC%17=C%16C=%18c%16cc(CC)c(CC)s%16)s%15)c%15nn(CC)nc%13%15)C(=O)N(CC)C%14=O)s%12)SC%10=C9C=%11c9cc(CC)c(CC)s9)s8)c8nn(CC)nc68)C(=O)N(CC)C7=O)s5)SC4=C23)sc1CC","10.1002/adma.201606396"
"PTzBI","ITIC","10.24","0.87","18.29","64.34","CCc1ccc(C2(c3ccc(CC)cc3)c3cc4c(cc3-c3sc5cc(/C=C6\C(=O)c7ccccc7C6=C(C#N)C#N)sc5c32)C(c2ccc(CC)cc2)(c2ccc(CC)cc2)c2c-4sc3cc(/C=C4\C(=O)c5ccccc5C4=C(C#N)C#N)sc23)cc1","CCc1ccc(-c2c3cc(-c4ccc(-c5c6c(c(-c7ccc(-c8cc9c(-c%10ccc(CC)s%10)c%10sc(-c%11ccc(-c%12c%13c(c(-c%14ccc(-c%15cc%16c(-c%17ccc(CC)s%17)c%17sc(-c%18ccc(-c%19c%20c(c(-c%21cccs%21)c%21nn(CC)nc%19%21)C(=O)N(CC)C%20=O)s%18)cc%17c(-c%17ccc(CC)s%17)c%16s%15)s%14)c%14nn(CC)nc%12%14)C(=O)N(CC)C%13=O)s%11)cc%10c(-c%10ccc(CC)s%10)c9s8)s7)c7nn(CC)nc57)C(=O)N(CC)C6=O)s4)sc3c(-c3ccc(CC)s3)c3ccsc23)s1","10.1002/adma.201606396"
"PBPD-Th","ITIC","10.8","1.01","18.1","59","CCc1ccc(C2(c3ccc(CC)cc3)c3cc4c(cc3-c3sc5cc(/C=C6\C(=O)c7ccccc7C6=C(C#N)C#N)sc5c32)C(c2ccc(CC)cc2)(c2ccc(CC)cc2)c2c-4sc3cc(/C=C4\C(=O)c5ccccc5C4=C(C#N)C#N)sc23)cc1","CCOc1cccc(-c2c3cc(-c4ccc(-c5sc(-c6ccc(-c7cc8c(-c9cccc(OCC)c9)c9sc(-c%10ccc(-c%11sc(-c%12ccc(-c%13cc%14c(-c%15cccc(OCC)c%15)c%15sc(-c%16ccc(-c%17sc(-c%18cccs%18)c%18c%17C(=O)c%17c(CC)sc(CC)c%17C%18=O)s%16)cc%15c(-c%15cccc(OCC)c%15)c%14s%13)s%12)c%12c%11C(=O)c%11c(CC)sc(CC)c%11C%12=O)s%10)cc9c(-c9cccc(OCC)c9)c8s7)s6)c6c5C(=O)c5c(CC)sc(CC)c5C6=O)s4)sc3c(-c3cccc(OCC)c3)c3ccsc23)c1","10.1002/adma.201606396"
"PFBZ","ITIC","10.4","0.9","18.8","62","CCc1ccc(C2(c3ccc(CC)cc3)c3cc4c(cc3-c3sc5cc(/C=C6\C(=O)c7ccccc7C6=C(C#N)C#N)sc5c32)C(c2ccc(CC)cc2)(c2ccc(CC)cc2)c2c-4sc3cc(/C=C4\C(=O)c5ccccc5C4=C(C#N)C#N)sc23)cc1","CCc1sc(-c2c3cc(-c4ccc(-c5c(F)c(F)c(-c6ccc(-c7cc8c(-c9cc(F)c(CC)s9)c9sc(-c%10ccc(-c%11c(F)c(F)c(-c%12ccc(-c%13cc%14c(-c%15cc(F)c(CC)s%15)c%15sc(-c%16ccc(-c%17c(F)c(F)c(-c%18cccs%18)c%18nn(CC)nc%17%18)s%16)cc%15c(-c%15cc(F)c(CC)s%15)c%14s%13)s%12)c%12nn(CC)nc%11%12)s%10)cc9c(-c9cc(F)c(CC)s9)c8s7)s6)c6nn(CC)nc56)s4)sc3c(-c3cc(F)c(CC)s3)c3ccsc23)cc1F","10.1002/solr.201700020"
"PBTA-BO","IFBR","3.85","1.06","8.34","43.52","CCc1ccc(C2(c3ccc(CC)cc3)c3cc4c(cc3-c3sc(-c5c(F)cc(/C=C6\SC(=S)N(CC)C6=O)c6nsnc56)cc32)C(c2ccc(CC)cc2)(c2ccc(CC)cc2)c2cc(-c3c(F)cc(/C=C5\SC(=S)N(CC)C5=O)c5nsnc35)sc2-4)cc1","CCc1cc(-c2c3cc(-c4ccc(-c5c(F)c(F)c(-c6ccc(-c7cc8c(-c9cc(CC)c(CC)s9)c9sc(-c%10ccc(-c%11c(F)c(F)c(-c%12ccc(-c%13cc%14c(-c%15cc(CC)c(CC)s%15)c%15sc(-c%16ccc(-c%17c(F)c(F)c(-c%18cccs%18)c%18nn(CC)nc%17%18)s%16)cc%15c(-c%15cc(CC)c(CC)s%15)c%14s%13)s%12)c%12nn(CC)nc%11%12)s%10)cc9c(-c9cc(CC)c(CC)s9)c8s7)s6)c6nn(CC)nc56)s4)sc3c(-c3cc(CC)c(CC)s3)c3ccsc23)sc1CC","10.1002/aenm.201602127"
"PBDB-TF","PF2-DTGe","8.09","0.97","14.48","57.6","CCC1(CC)c2cc3c(cc2-c2sc(/C=C4\C(=O)c5ccccc5C4=C(C#N)C#N)cc21)C(CC)(CC)c1cc(/C=C2\C(=O)c4cc(-c5cc6c(s5)-c5sc(-c7ccc8c(c7)C(=O)/C(=C\c7cc9c(s7)-c7cc%10c(cc7C9(CC)CC)-c7sc(/C=C9\C(=O)c%11cc(-c%12cc%13c(s%12)-c%12sccc%12[Ge]%13(CC)CC)ccc%11C9=C(C#N)C#N)cc7C%10(CC)CC)C8=C(C#N)C#N)cc5[Ge]6(CC)CC)ccc4C2=C(C#N)C#N)sc1-3","CCc1sc(-c2c3cc(-c4ccc(-c5sc(-c6ccc(-c7cc8c(-c9cc(F)c(CC)s9)c9sc(-c%10ccc(-c%11sc(-c%12ccc(-c%13cc%14c(-c%15cc(F)c(CC)s%15)c%15sc(-c%16ccc(-c%17sc(-c%18cccs%18)c%18c%17C(=O)c%17c(CC)sc(CC)c%17C%18=O)s%16)cc%15c(-c%15cc(F)c(CC)s%15)c%14s%13)s%12)c%12c%11C(=O)c%11c(CC)sc(CC)c%11C%12=O)s%10)cc9c(-c9cc(F)c(CC)s9)c8s7)s6)c6c5C(=O)c5c(CC)sc(CC)c5C6=O)s4)sc3c(-c3cc(F)c(CC)s3)c3ccsc23)cc1F","10.1016/j.joule.2020.01.014"
"PBDB-TF","PF2-DTSi","10.77","0.99","16.48","66.1","CCC1(CC)c2cc3c(cc2-c2sc(/C=C4\C(=O)c5ccccc5C4=C(C#N)C#N)cc21)C(CC)(CC)c1cc(/C=C2\C(=O)c4cc(-c5cc6c(s5)-c5sc(-c7ccc8c(c7)C(=O)/C(=C\c7cc9c(s7)-c7cc%10c(cc7C9(CC)CC)-c7sc(/C=C9\C(=O)c%11cc(-c%12cc%13c(s%12)-c%12sccc%12[Si]%13(CC)CC)ccc%11C9=C(C#N)C#N)cc7C%10(CC)CC)C8=C(C#N)C#N)cc5[Si]6(CC)CC)ccc4C2=C(C#N)C#N)sc1-3","CCc1sc(-c2c3cc(-c4ccc(-c5sc(-c6ccc(-c7cc8c(-c9cc(F)c(CC)s9)c9sc(-c%10ccc(-c%11sc(-c%12ccc(-c%13cc%14c(-c%15cc(F)c(CC)s%15)c%15sc(-c%16ccc(-c%17sc(-c%18cccs%18)c%18c%17C(=O)c%17c(CC)sc(CC)c%17C%18=O)s%16)cc%15c(-c%15cc(F)c(CC)s%15)c%14s%13)s%12)c%12c%11C(=O)c%11c(CC)sc(CC)c%11C%12=O)s%10)cc9c(-c9cc(F)c(CC)s9)c8s7)s6)c6c5C(=O)c5c(CC)sc(CC)c5C6=O)s4)sc3c(-c3cc(F)c(CC)s3)c3ccsc23)cc1F","10.1016/j.joule.2020.01.014"
"PBDB-T","IDT6CN-M","11.4","0.93","16.3","75.9","CCc1ccc(C2(c3ccc(CC)cc3)c3cc4c(cc3-c3sc(/C=C5\C(=O)c6ccc(C)cc6C5=C(C#N)C#N)cc32)C(c2ccc(CC)cc2)(c2ccc(CC)cc2)c2c-4sc3cc(/C=C4\C(=O)c5ccc(C)cc5C4=C(C#N)C#N)sc23)cc1","CCc1ccc(-c2c3cc(-c4ccc(-c5sc(-c6ccc(-c7cc8c(-c9ccc(CC)s9)c9sc(-c%10ccc(-c%11sc(-c%12ccc(-c%13cc%14c(-c%15ccc(CC)s%15)c%15sc(-c%16ccc(-c%17sc(-c%18cccs%18)c%18c%17C(=O)c%17c(CC)sc(CC)c%17C%18=O)s%16)cc%15c(-c%15ccc(CC)s%15)c%14s%13)s%12)c%12c%11C(=O)c%11c(CC)sc(CC)c%11C%12=O)s%10)cc9c(-c9ccc(CC)s9)c8s7)s6)c6c5C(=O)c5c(CC)sc(CC)c5C6=O)s4)sc3c(-c3ccc(CC)s3)c3ccsc23)s1","10.1039/C9TA02243K"
"PBDB-TF","IDT6CN-M","13.3","1.04","16.6","77.1","CCc1ccc(C2(c3ccc(CC)cc3)c3cc4c(cc3-c3sc(/C=C5\C(=O)c6ccc(C)cc6C5=C(C#N)C#N)cc32)C(c2ccc(CC)cc2)(c2ccc(CC)cc2)c2c-4sc3cc(/C=C4\C(=O)c5ccc(C)cc5C4=C(C#N)C#N)sc23)cc1","CCc1sc(-c2c3cc(-c4ccc(-c5sc(-c6ccc(-c7cc8c(-c9cc(F)c(CC)s9)c9sc(-c%10ccc(-c%11sc(-c%12ccc(-c%13cc%14c(-c%15cc(F)c(CC)s%15)c%15sc(-c%16ccc(-c%17sc(-c%18cccs%18)c%18c%17C(=O)c%17c(CC)sc(CC)c%17C%18=O)s%16)cc%15c(-c%15cc(F)c(CC)s%15)c%14s%13)s%12)c%12c%11C(=O)c%11c(CC)sc(CC)c%11C%12=O)s%10)cc9c(-c9cc(F)c(CC)s9)c8s7)s6)c6c5C(=O)c5c(CC)sc(CC)c5C6=O)s4)sc3c(-c3cc(F)c(CC)s3)c3ccsc23)cc1F","10.1039/C9TA02243K"
"PBDB-T-2Cl","IDT6CN-M","13.3","1.05","16.4","77.5","CCc1ccc(C2(c3ccc(CC)cc3)c3cc4c(cc3-c3sc(/C=C5\C(=O)c6ccc(C)cc6C5=C(C#N)C#N)cc32)C(c2ccc(CC)cc2)(c2ccc(CC)cc2)c2c-4sc3cc(/C=C4\C(=O)c5ccc(C)cc5C4=C(C#N)C#N)sc23)cc1","CCc1sc(-c2c3cc(-c4ccc(-c5sc(-c6ccc(-c7cc8c(-c9cc(Cl)c(CC)s9)c9sc(-c%10ccc(-c%11sc(-c%12ccc(-c%13cc%14c(-c%15cc(Cl)c(CC)s%15)c%15sc(-c%16ccc(-c%17sc(-c%18cccs%18)c%18c%17C(=O)c%17c(CC)sc(CC)c%17C%18=O)s%16)cc%15c(-c%15cc(Cl)c(CC)s%15)c%14s%13)s%12)c%12c%11C(=O)c%11c(CC)sc(CC)c%11C%12=O)s%10)cc9c(-c9cc(Cl)c(CC)s9)c8s7)s6)c6c5C(=O)c5c(CC)sc(CC)c5C6=O)s4)sc3c(-c3cc(Cl)c(CC)s3)c3ccsc23)cc1Cl","10.1039/C9TA02243K"
"PTQ10","m-BTP-C6Ph","17.74","0.841","26.95","78.3","CCc1cccc(-c2c(/C=C3\C(=O)c4cc(F)c(F)cc4C3=C(C#N)C#N)sc3c2sc2c4c5nsnc5c5c6sc7c(-c8cccc(CC)c8)c(/C=C8\C(=O)c9cc(F)c(F)cc9C8=C(C#N)C#N)sc7c6n(CC)c5c4n(CC)c32)c1","CCOc1cnc2c(-c3ccc(-c4c(F)c(F)c(-c5ccc(-c6c(F)c(F)c(-c7cccs7)c7ncc(OCC)nc67)s5)c5ncc(OCC)nc45)s3)c(F)c(F)cc2n1","10.1007/s11426-021-1114-3"
"PTQ10","Y6","17.13","0.831","26.28","78.4","CCc1c(/C=C2\C(=O)c3cc(F)c(F)cc3C2=C(C#N)C#N)sc2c1sc1c3c4nsnc4c4c5sc6cc(/C=C7\C(=O)c8cc(F)c(F)cc8C7=C(C#N)C#N)sc6c5n(CC)c4c3n(CC)c21","CCOc1cnc2c(-c3ccc(-c4c(F)c(F)c(-c5ccc(-c6c(F)c(F)c(-c7cccs7)c7ncc(OCC)nc67)s5)c5ncc(OCC)nc45)s3)c(F)c(F)cc2n1","10.1007/s11426-021-1114-3"
"P3HT","YF25","1.43","0.54","4.85","54.7","CC[Si]1(CC)c2ccsc2-c2sc(-c3ccc(C=C(C#N)C#N)c4nsnc34)cc21","CCc1cc(C)sc1-c1sc(-c2cc(CC)c(-c3sc(-c4cc(CC)c(-c5sc(C)cc5CC)s4)cc3CC)s2)cc1CC","10.1002/aenm.201200372"
"PFBDB-T","C8-ITIC","13.2","0.94","19.6","72","CCC1(CC)c2cc3c(cc2-c2sc4cc(/C=C5\C(=O)c6ccccc6C5=C(C#N)C#N)sc4c21)C(CC)(CC)c1c-3sc2cc(/C=C3\C(=O)c4ccccc4C3=C(C#N)C#N)sc12","CCc1ccc(-c2c3cc(-c4sc(-c5sc(-c6cc(F)c(-c7cc8c(-c9ccc(CC)s9)c9sc(-c%10sc(-c%11sc(-c%12cc(F)c(-c%13cc%14c(-c%15ccc(CC)s%15)c%15sc(-c%16sc(-c%17sc(-c%18cc(F)cs%18)c%18c%17C(=O)c%17c(CC)sc(CC)c%17C%18=O)cc%16F)cc%15c(-c%15ccc(CC)s%15)c%14s%13)s%12)c%12c%11C(=O)c%11c(CC)sc(CC)c%11C%12=O)cc%10F)cc9c(-c9ccc(CC)s9)c8s7)s6)c6c5C(=O)c5c(CC)sc(CC)c5C6=O)cc4F)sc3c(-c3ccc(CC)s3)c3ccsc23)s1","10.1002/adma.201705209"
"PBDB-T","C8-ITIC","12.41","0.87","19.7","73","CCC1(CC)c2cc3c(cc2-c2sc4cc(/C=C5\C(=O)c6ccccc6C5=C(C#N)C#N)sc4c21)C(CC)(CC)c1c-3sc2cc(/C=C3\C(=O)c4ccccc4C3=C(C#N)C#N)sc12","CCc1ccc(-c2c3cc(-c4ccc(-c5sc(-c6ccc(-c7cc8c(-c9ccc(CC)s9)c9sc(-c%10ccc(-c%11sc(-c%12ccc(-c%13cc%14c(-c%15ccc(CC)s%15)c%15sc(-c%16ccc(-c%17sc(-c%18cccs%18)c%18c%17C(=O)c%17c(CC)sc(CC)c%17C%18=O)s%16)cc%15c(-c%15ccc(CC)s%15)c%14s%13)s%12)c%12c%11C(=O)c%11c(CC)sc(CC)c%11C%12=O)s%10)cc9c(-c9ccc(CC)s9)c8s7)s6)c6c5C(=O)c5c(CC)sc(CC)c5C6=O)s4)sc3c(-c3ccc(CC)s3)c3ccsc23)s1","10.1002/adma.201705209"
"PFBDB-T","ITIC","11.71","0.95","18.5","66","CCc1ccc(C2(c3ccc(CC)cc3)c3cc4c(cc3-c3sc5cc(/C=C6\C(=O)c7ccccc7C6=C(C#N)C#N)sc5c32)C(c2ccc(CC)cc2)(c2ccc(CC)cc2)c2c-4sc3cc(/C=C4\C(=O)c5ccccc5C4=C(C#N)C#N)sc23)cc1","CCc1ccc(-c2c3cc(-c4sc(-c5sc(-c6cc(F)c(-c7cc8c(-c9ccc(CC)s9)c9sc(-c%10sc(-c%11sc(-c%12cc(F)c(-c%13cc%14c(-c%15ccc(CC)s%15)c%15sc(-c%16sc(-c%17sc(-c%18cc(F)cs%18)c%18c%17C(=O)c%17c(CC)sc(CC)c%17C%18=O)cc%16F)cc%15c(-c%15ccc(CC)s%15)c%14s%13)s%12)c%12c%11C(=O)c%11c(CC)sc(CC)c%11C%12=O)cc%10F)cc9c(-c9ccc(CC)s9)c8s7)s6)c6c5C(=O)c5c(CC)sc(CC)c5C6=O)cc4F)sc3c(-c3ccc(CC)s3)c3ccsc23)s1","10.1002/adma.201705209"
"PBDB-T","FDNCTF","11.2","0.93","16.3","72.5","CCC1(CC)c2cc3c(cc2-c2cc4c(cc21)-c1sc(/C=C2\C(=O)c5cc6ccccc6cc5C2=C(C#N)C#N)cc1C4(CC)CC)C(CC)(CC)c1cc(/C=C2\C(=O)c4cc5ccccc5cc4C2=C(C#N)C#N)sc1-3","CCc1ccc(-c2c3cc(-c4ccc(-c5sc(-c6ccc(-c7cc8c(-c9ccc(CC)s9)c9sc(-c%10ccc(-c%11sc(-c%12ccc(-c%13cc%14c(-c%15ccc(CC)s%15)c%15sc(-c%16ccc(-c%17sc(-c%18cccs%18)c%18c%17C(=O)c%17c(CC)sc(CC)c%17C%18=O)s%16)cc%15c(-c%15ccc(CC)s%15)c%14s%13)s%12)c%12c%11C(=O)c%11c(CC)sc(CC)c%11C%12=O)s%10)cc9c(-c9ccc(CC)s9)c8s7)s6)c6c5C(=O)c5c(CC)sc(CC)c5C6=O)s4)sc3c(-c3ccc(CC)s3)c3ccsc23)s1","10.1021/acs.chemmater.7b02811"
"PBDB-T","IDT-2B","6.42","0.89","13.3","53.9","CCc1ccc(C2(c3ccc(CC)cc3)c3cc4c(cc3-c3sc(/C=C5\C(=O)c6ccc(C)cc6C5=C(C#N)C#N)cc32)C(c2ccc(CC)cc2)(c2ccc(CC)cc2)c2cc(/C=C3\C(=O)c5ccc(C)cc5C3=C(C#N)C#N)sc2-4)cc1","CCc1ccc(-c2c3cc(-c4ccc(-c5sc(-c6ccc(-c7cc8c(-c9ccc(CC)s9)c9sc(-c%10ccc(-c%11sc(-c%12ccc(-c%13cc%14c(-c%15ccc(CC)s%15)c%15sc(-c%16ccc(-c%17sc(-c%18cccs%18)c%18c%17C(=O)c%17c(CC)sc(CC)c%17C%18=O)s%16)cc%15c(-c%15ccc(CC)s%15)c%14s%13)s%12)c%12c%11C(=O)c%11c(CC)sc(CC)c%11C%12=O)s%10)cc9c(-c9ccc(CC)s9)c8s7)s6)c6c5C(=O)c5c(CC)sc(CC)c5C6=O)s4)sc3c(-c3ccc(CC)s3)c3ccsc23)s1","10.1002/adma.201703527"
"PBDB-T","IDT-2O","9.68","0.86","15.64","72.3","CCC1(CC)c2cc3c(cc2-c2sc(/C=C4\C(=O)c5ccc(C)cc5C4=C(C#N)C#N)cc21)C(CC)(CC)c1cc(/C=C2\C(=O)c4ccc(C)cc4C2=C(C#N)C#N)sc1-3","CCc1ccc(-c2c3cc(-c4ccc(-c5sc(-c6ccc(-c7cc8c(-c9ccc(CC)s9)c9sc(-c%10ccc(-c%11sc(-c%12ccc(-c%13cc%14c(-c%15ccc(CC)s%15)c%15sc(-c%16ccc(-c%17sc(-c%18cccs%18)c%18c%17C(=O)c%17c(CC)sc(CC)c%17C%18=O)s%16)cc%15c(-c%15ccc(CC)s%15)c%14s%13)s%12)c%12c%11C(=O)c%11c(CC)sc(CC)c%11C%12=O)s%10)cc9c(-c9ccc(CC)s9)c8s7)s6)c6c5C(=O)c5c(CC)sc(CC)c5C6=O)s4)sc3c(-c3ccc(CC)s3)c3ccsc23)s1","10.1002/adma.201703527"
"PBDB-T","IDT-OB","10.12","0.88","16.18","71.1","CCc1ccc(C2(CC)c3cc4c(cc3-c3sc(/C=C5\C(=O)c6ccc(C)cc6C5=C(C#N)C#N)cc32)C(CC)(c2ccc(CC)cc2)c2cc(/C=C3\C(=O)c5ccc(C)cc5C3=C(C#N)C#N)sc2-4)cc1","CCc1ccc(-c2c3cc(-c4ccc(-c5sc(-c6ccc(-c7cc8c(-c9ccc(CC)s9)c9sc(-c%10ccc(-c%11sc(-c%12ccc(-c%13cc%14c(-c%15ccc(CC)s%15)c%15sc(-c%16ccc(-c%17sc(-c%18cccs%18)c%18c%17C(=O)c%17c(CC)sc(CC)c%17C%18=O)s%16)cc%15c(-c%15ccc(CC)s%15)c%14s%13)s%12)c%12c%11C(=O)c%11c(CC)sc(CC)c%11C%12=O)s%10)cc9c(-c9ccc(CC)s9)c8s7)s6)c6c5C(=O)c5c(CC)sc(CC)c5C6=O)s4)sc3c(-c3ccc(CC)s3)c3ccsc23)s1","10.1002/adma.201703527"
"PBDTS-TZNT","IT-4F","11.31","0.88","18.65","68.9","CCc1ccc(C2(c3ccc(CC)cc3)c3cc4c(cc3-c3sc5cc(/C=C6\C(=O)c7cc(F)c(F)cc7C6=C(C#N)C#N)sc5c32)C(c2ccc(CC)cc2)(c2ccc(CC)cc2)c2c-4sc3cc(/C=C4\C(=O)c5cc(F)c(F)cc5C4=C(C#N)C#N)sc23)cc1","CCSc1ccc(-c2c3cc(-c4ccc(-c5cc6c(cc(-c7ccc(-c8cc9c(-c%10ccc(SCC)s%10)c%10sc(-c%11ccc(-c%12cc%13c(cc(-c%14ccc(-c%15cc%16c(-c%17ccc(SCC)s%17)c%17sc(-c%18ccc(-c%19cc%20c(cc(-c%21cccs%21)c%21nn(CC)nc%21%20)c%20nn(CC)nc%19%20)s%18)cc%17c(-c%17ccc(SCC)s%17)c%16s%15)s%14)c%14nn(CC)nc%14%13)c%13nn(CC)nc%12%13)s%11)cc%10c(-c%10ccc(SCC)s%10)c9s8)s7)c7nn(CC)nc76)c6nn(CC)nc56)s4)sc3c(-c3ccc(SCC)s3)c3ccsc23)s1","10.1016/j.isci.2018.12.027"
"PBDTSF-TZNT","IT-4F","13.25","0.93","19.23","74.1","CCc1ccc(C2(c3ccc(CC)cc3)c3cc4c(cc3-c3sc5cc(/C=C6\C(=O)c7cc(F)c(F)cc7C6=C(C#N)C#N)sc5c32)C(c2ccc(CC)cc2)(c2ccc(CC)cc2)c2c-4sc3cc(/C=C4\C(=O)c5cc(F)c(F)cc5C4=C(C#N)C#N)sc23)cc1","CCSc1sc(-c2c3cc(-c4ccc(-c5cc6c(cc(-c7ccc(-c8cc9c(-c%10cc(F)c(SCC)s%10)c%10sc(-c%11ccc(-c%12cc%13c(cc(-c%14ccc(-c%15cc%16c(-c%17cc(F)c(SCC)s%17)c%17sc(-c%18ccc(-c%19cc%20c(cc(-c%21cccs%21)c%21nn(CC)nc%21%20)c%20nn(CC)nc%19%20)s%18)cc%17c(-c%17cc(F)c(SCC)s%17)c%16s%15)s%14)c%14nn(CC)nc%14%13)c%13nn(CC)nc%12%13)s%11)cc%10c(-c%10cc(F)c(SCC)s%10)c9s8)s7)c7nn(CC)nc76)c6nn(CC)nc56)s4)sc3c(-c3cc(F)c(SCC)s3)c3ccsc23)cc1F","10.1016/j.isci.2018.12.027"
"PBDTS-TZNT","ITIC","10.45","0.94","16.92","65.7","CCc1ccc(C2(c3ccc(CC)cc3)c3cc4c(cc3-c3sc5cc(/C=C6\C(=O)c7ccccc7C6=C(C#N)C#N)sc5c32)C(c2ccc(CC)cc2)(c2ccc(CC)cc2)c2c-4sc3cc(/C=C4\C(=O)c5ccccc5C4=C(C#N)C#N)sc23)cc1","CCSc1ccc(-c2c3cc(-c4ccc(-c5cc6c(cc(-c7ccc(-c8cc9c(-c%10ccc(SCC)s%10)c%10sc(-c%11ccc(-c%12cc%13c(cc(-c%14ccc(-c%15cc%16c(-c%17ccc(SCC)s%17)c%17sc(-c%18ccc(-c%19cc%20c(cc(-c%21cccs%21)c%21nn(CC)nc%21%20)c%20nn(CC)nc%19%20)s%18)cc%17c(-c%17ccc(SCC)s%17)c%16s%15)s%14)c%14nn(CC)nc%14%13)c%13nn(CC)nc%12%13)s%11)cc%10c(-c%10ccc(SCC)s%10)c9s8)s7)c7nn(CC)nc76)c6nn(CC)nc56)s4)sc3c(-c3ccc(SCC)s3)c3ccsc23)s1","10.1016/j.isci.2018.12.027"
"PBDTSF-TZNT","ITIC","12.16","0.98","17.58","70.6","CCc1ccc(C2(c3ccc(CC)cc3)c3cc4c(cc3-c3sc5cc(/C=C6\C(=O)c7ccccc7C6=C(C#N)C#N)sc5c32)C(c2ccc(CC)cc2)(c2ccc(CC)cc2)c2c-4sc3cc(/C=C4\C(=O)c5ccccc5C4=C(C#N)C#N)sc23)cc1","CCSc1sc(-c2c3cc(-c4ccc(-c5cc6c(cc(-c7ccc(-c8cc9c(-c%10cc(F)c(SCC)s%10)c%10sc(-c%11ccc(-c%12cc%13c(cc(-c%14ccc(-c%15cc%16c(-c%17cc(F)c(SCC)s%17)c%17sc(-c%18ccc(-c%19cc%20c(cc(-c%21cccs%21)c%21nn(CC)nc%21%20)c%20nn(CC)nc%19%20)s%18)cc%17c(-c%17cc(F)c(SCC)s%17)c%16s%15)s%14)c%14nn(CC)nc%14%13)c%13nn(CC)nc%12%13)s%11)cc%10c(-c%10cc(F)c(SCC)s%10)c9s8)s7)c7nn(CC)nc76)c6nn(CC)nc56)s4)sc3c(-c3cc(F)c(SCC)s3)c3ccsc23)cc1F","10.1016/j.isci.2018.12.027"
"PBDB-T","m-INPOIC","10.6","0.846","19","66.1","CCOc1cccc(C2(c3cccc(OCC)c3)c3cc4c(cc3-c3sc5c6sc(/C=C7\C(=O)c8cc(F)c(F)cc8C7=C(C#N)C#N)cc6n(CC)c5c32)C(c2cccc(OCC)c2)(c2cccc(OCC)c2)c2c-4sc3c4sc(/C=C5\C(=O)c6cc(F)c(F)cc6C5=C(C#N)C#N)cc4n(CC)c23)c1","CCc1ccc(-c2c3cc(-c4ccc(-c5sc(-c6ccc(-c7cc8c(-c9ccc(CC)s9)c9sc(-c%10ccc(-c%11sc(-c%12ccc(-c%13cc%14c(-c%15ccc(CC)s%15)c%15sc(-c%16ccc(-c%17sc(-c%18cccs%18)c%18c%17C(=O)c%17c(CC)sc(CC)c%17C%18=O)s%16)cc%15c(-c%15ccc(CC)s%15)c%14s%13)s%12)c%12c%11C(=O)c%11c(CC)sc(CC)c%11C%12=O)s%10)cc9c(-c9ccc(CC)s9)c8s7)s6)c6c5C(=O)c5c(CC)sc(CC)c5C6=O)s4)sc3c(-c3ccc(CC)s3)c3ccsc23)s1","10.1002/adfm.201903269"
"PBDB-T","p-INPOIC","9.71","0.835","18.4","63.2","CCOc1ccc(C2(c3ccc(OCC)cc3)c3cc4c(cc3-c3sc5c6sc(/C=C7\C(=O)c8cc(F)c(F)cc8C7=C(C#N)C#N)cc6n(CC)c5c32)C(c2ccc(OCC)cc2)(c2ccc(OCC)cc2)c2c-4sc3c4sc(/C=C5\C(=O)c6cc(F)c(F)cc6C5=C(C#N)C#N)cc4n(CC)c23)cc1","CCc1ccc(-c2c3cc(-c4ccc(-c5sc(-c6ccc(-c7cc8c(-c9ccc(CC)s9)c9sc(-c%10ccc(-c%11sc(-c%12ccc(-c%13cc%14c(-c%15ccc(CC)s%15)c%15sc(-c%16ccc(-c%17sc(-c%18cccs%18)c%18c%17C(=O)c%17c(CC)sc(CC)c%17C%18=O)s%16)cc%15c(-c%15ccc(CC)s%15)c%14s%13)s%12)c%12c%11C(=O)c%11c(CC)sc(CC)c%11C%12=O)s%10)cc9c(-c9ccc(CC)s9)c8s7)s6)c6c5C(=O)c5c(CC)sc(CC)c5C6=O)s4)sc3c(-c3ccc(CC)s3)c3ccsc23)s1","10.1002/adfm.201903269"
"PBDB-TF","AT-4Cl","13.27","0.901","19.52","75.5","CCOc1ccc(C2(c3ccc(OCC)cc3)c3cc(/C=C4\C(=O)c5cc(Cl)c(Cl)cc5C4=C(C#N)C#N)sc3-c3ccc4cc5c6c(ccc5cc4c32)-c2sc(/C=C3\C(=O)c4cc(Cl)c(Cl)cc4C3=C(C#N)C#N)cc2C6(c2ccc(OCC)cc2)c2ccc(OCC)cc2)cc1","CCc1sc(-c2c3cc(-c4ccc(-c5sc(-c6ccc(-c7cc8c(-c9cc(F)c(CC)s9)c9sc(-c%10ccc(-c%11sc(-c%12ccc(-c%13cc%14c(-c%15cc(F)c(CC)s%15)c%15sc(-c%16ccc(-c%17sc(-c%18cccs%18)c%18c%17C(=O)c%17c(CC)sc(CC)c%17C%18=O)s%16)cc%15c(-c%15cc(F)c(CC)s%15)c%14s%13)s%12)c%12c%11C(=O)c%11c(CC)sc(CC)c%11C%12=O)s%10)cc9c(-c9cc(F)c(CC)s9)c8s7)s6)c6c5C(=O)c5c(CC)sc(CC)c5C6=O)s4)sc3c(-c3cc(F)c(CC)s3)c3ccsc23)cc1F","10.1002/aenm.201803541"
"PBDB-T","AT-NC","10.91","0.919","17.11","69.4","CCOc1ccc(C2(c3ccc(OCC)cc3)c3cc(/C=C4\C(=O)c5cc6ccccc6cc5C4=C(C#N)C#N)sc3-c3ccc4cc5c6c(ccc5cc4c32)-c2sc(/C=C3\C(=O)c4cc5ccccc5cc4C3=C(C#N)C#N)cc2C6(c2ccc(OCC)cc2)c2ccc(OCC)cc2)cc1","CCc1ccc(-c2c3cc(-c4ccc(-c5sc(-c6ccc(-c7cc8c(-c9ccc(CC)s9)c9sc(-c%10ccc(-c%11sc(-c%12ccc(-c%13cc%14c(-c%15ccc(CC)s%15)c%15sc(-c%16ccc(-c%17sc(-c%18cccs%18)c%18c%17C(=O)c%17c(CC)sc(CC)c%17C%18=O)s%16)cc%15c(-c%15ccc(CC)s%15)c%14s%13)s%12)c%12c%11C(=O)c%11c(CC)sc(CC)c%11C%12=O)s%10)cc9c(-c9ccc(CC)s9)c8s7)s6)c6c5C(=O)c5c(CC)sc(CC)c5C6=O)s4)sc3c(-c3ccc(CC)s3)c3ccsc23)s1","10.1002/aenm.201803541"
"PBDB-T","FOC2C6-2FIC","12.36","0.87","19.66","72.1","CCOc1cc(-c2cc3c(s2)-c2sc(/C=C4\C(=O)c5cc(F)c(F)cc5C4=C(C#N)C#N)cc2C3(CC)CC)c(F)cc1-c1cc2c(s1)-c1sc(/C=C3\C(=O)c4cc(F)c(F)cc4C3=C(C#N)C#N)cc1C2(CC)CC","CCc1ccc(-c2c3cc(-c4ccc(-c5sc(-c6ccc(-c7cc8c(-c9ccc(CC)s9)c9sc(-c%10ccc(-c%11sc(-c%12ccc(-c%13cc%14c(-c%15ccc(CC)s%15)c%15sc(-c%16ccc(-c%17sc(-c%18cccs%18)c%18c%17C(=O)c%17c(CC)sc(CC)c%17C%18=O)s%16)cc%15c(-c%15ccc(CC)s%15)c%14s%13)s%12)c%12c%11C(=O)c%11c(CC)sc(CC)c%11C%12=O)s%10)cc9c(-c9ccc(CC)s9)c8s7)s6)c6c5C(=O)c5c(CC)sc(CC)c5C6=O)s4)sc3c(-c3ccc(CC)s3)c3ccsc23)s1","10.1021/acsami.9b18076"
"PBDB-T","FOC6-FIC","12.08","0.89","19.18","70.9","CCOc1cc(-c2cc3c(s2)-c2sc(/C=C4\C(=O)c5ccc(F)cc5C4=C(C#N)C#N)cc2C3(CC)CC)c(F)cc1-c1cc2c(s1)-c1sc(/C=C3\C(=O)c4ccc(F)cc4C3=C(C#N)C#N)cc1C2(CC)CC","CCc1ccc(-c2c3cc(-c4ccc(-c5sc(-c6ccc(-c7cc8c(-c9ccc(CC)s9)c9sc(-c%10ccc(-c%11sc(-c%12ccc(-c%13cc%14c(-c%15ccc(CC)s%15)c%15sc(-c%16ccc(-c%17sc(-c%18cccs%18)c%18c%17C(=O)c%17c(CC)sc(CC)c%17C%18=O)s%16)cc%15c(-c%15ccc(CC)s%15)c%14s%13)s%12)c%12c%11C(=O)c%11c(CC)sc(CC)c%11C%12=O)s%10)cc9c(-c9ccc(CC)s9)c8s7)s6)c6c5C(=O)c5c(CC)sc(CC)c5C6=O)s4)sc3c(-c3ccc(CC)s3)c3ccsc23)s1","10.1021/acsami.9b18076"
"PBDB-T","FOC6-IC","10.8","0.93","17.64","65.8","CCOc1cc(-c2cc3c(s2)-c2sc(/C=C4\C(=O)c5ccccc5C4=C(C#N)C#N)cc2C3(CC)CC)c(F)cc1-c1cc2c(s1)-c1sc(/C=C3\C(=O)c4ccccc4C3=C(C#N)C#N)cc1C2(CC)CC","CCc1ccc(-c2c3cc(-c4ccc(-c5sc(-c6ccc(-c7cc8c(-c9ccc(CC)s9)c9sc(-c%10ccc(-c%11sc(-c%12ccc(-c%13cc%14c(-c%15ccc(CC)s%15)c%15sc(-c%16ccc(-c%17sc(-c%18cccs%18)c%18c%17C(=O)c%17c(CC)sc(CC)c%17C%18=O)s%16)cc%15c(-c%15ccc(CC)s%15)c%14s%13)s%12)c%12c%11C(=O)c%11c(CC)sc(CC)c%11C%12=O)s%10)cc9c(-c9ccc(CC)s9)c8s7)s6)c6c5C(=O)c5c(CC)sc(CC)c5C6=O)s4)sc3c(-c3ccc(CC)s3)c3ccsc23)s1","10.1021/acsami.9b18076"
"PBDB-T","O-NTIC","9.1","0.978","13.31","69.9","CCc1ccc(C2(c3ccc(CC)cc3)c3cc(/C=C4\C(=O)c5ccccc5C4=C(C#N)C#N)sc3-c3c2ccc2c4c(ccc32)C(c2ccc(CC)cc2)(c2ccc(CC)cc2)c2cc(/C=C3\C(=O)c5ccccc5C3=C(C#N)C#N)sc2-4)cc1","CCc1ccc(-c2c3cc(-c4ccc(-c5sc(-c6ccc(-c7cc8c(-c9ccc(CC)s9)c9sc(-c%10ccc(-c%11sc(-c%12ccc(-c%13cc%14c(-c%15ccc(CC)s%15)c%15sc(-c%16ccc(-c%17sc(-c%18cccs%18)c%18c%17C(=O)c%17c(CC)sc(CC)c%17C%18=O)s%16)cc%15c(-c%15ccc(CC)s%15)c%14s%13)s%12)c%12c%11C(=O)c%11c(CC)sc(CC)c%11C%12=O)s%10)cc9c(-c9ccc(CC)s9)c8s7)s6)c6c5C(=O)c5c(CC)sc(CC)c5C6=O)s4)sc3c(-c3ccc(CC)s3)c3ccsc23)s1","10.1002/solr.201800053"
