Repository: MarieDevulder/Machine_Learning_OSC_ISEN_Project_24

# Machine_Learning_OSC_ISEN_Project_24
>Marie Devulder et Mathilde Rigaud.

## Le projet.
Ce projet vise à exploiter les techniques de machine learning pour approfondir l'étude sur les cellules solaires organiques. L'objectif principal est d'optimiser leur efficacité et leur performance en analysant des ensembles de données. En utilisant des algorithmes d'apprentissage automatique, nous cherchons à identifier les facteurs clés qui influent sur le rendement des cellules solaires organiques, ce qui pourrait conduire à des avancées significatives dans le domaine de l'énergie solaire renouvelable. <br><br>
Ici le but est de se focaliser sur des combinaisions donc le PCE est autour des 15%.<br>

File: datasets/M12024_DATA_augmented.csv (part 6 of 16)
"Mol_don","Mol_acc","PCE","Voc","Jsc","FF","SMILES_acc","SMILES_don","DOI"
"PBDB-T","IDT-4CN","8.13","0.91","14.66","60.9","CCc1ccc(C2(c3ccc(CC)cc3)c3cc4c(cc3-c3sc(-c5ccc(/C=c6\sc(=C(C#N)C#N)n(CC)c6=O)c6nsnc56)cc32)C(c2ccc(CC)cc2)(c2ccc(CC)cc2)c2cc(-c3ccc(/C=c5/sc(=C(C#N)C#N)n(CC)c5=O)c5nsnc35)sc2-4)cc1","CCc1ccc(-c2c3cc(-c4ccc(-c5sc(-c6ccc(-c7cc8c(-c9ccc(CC)s9)c9sc(-c%10ccc(-c%11sc(-c%12ccc(-c%13cc%14c(-c%15ccc(CC)s%15)c%15sc(-c%16ccc(-c%17sc(-c%18cccs%18)c%18c%17C(=O)c%17c(CC)sc(CC)c%17C%18=O)s%16)cc%15c(-c%15ccc(CC)s%15)c%14s%13)s%12)c%12c%11C(=O)c%11c(CC)sc(CC)c%11C%12=O)s%10)cc9c(-c9ccc(CC)s9)c8s7)s6)c6c5C(=O)c5c(CC)sc(CC)c5C6=O)s4)sc3c(-c3ccc(CC)s3)c3ccsc23)s1","10.1021/acs.chemmater.8b02276"
"PBDB-T","SN6IC","9.6","0.88","16.5","66","CCn1c2cc(/C=C3\C(=O)c4ccccc4C3=C(C#N)C#N)sc2c2sc3c(sc4c5sc(/C=C6\C(=O)c7ccccc7C6=C(C#N)C#N)cc5n(CC)c43)c21","CCc1ccc(-c2c3cc(-c4ccc(-c5sc(-c6ccc(-c7cc8c(-c9ccc(CC)s9)c9sc(-c%10ccc(-c%11sc(-c%12ccc(-c%13cc%14c(-c%15ccc(CC)s%15)c%15sc(-c%16ccc(-c%17sc(-c%18cccs%18)c%18c%17C(=O)c%17c(CC)sc(CC)c%17C%18=O)s%16)cc%15c(-c%15ccc(CC)s%15)c%14s%13)s%12)c%12c%11C(=O)c%11c(CC)sc(CC)c%11C%12=O)s%10)cc9c(-c9ccc(CC)s9)c8s7)s6)c6c5C(=O)c5c(CC)sc(CC)c5C6=O)s4)sc3c(-c3ccc(CC)s3)c3ccsc23)s1","10.1021/acs.chemmater.8b02276"
"PBDB-T","SN6IC-4F","13.2","0.78","23.2","73","CCn1c2cc(/C=C3\C(=O)c4cc(F)c(F)cc4C3=C(C#N)C#N)sc2c2sc3c(sc4c5sc(/C=C6\C(=O)c7cc(F)c(F)cc7C6=C(C#N)C#N)cc5n(CC)c43)c21","CCc1ccc(-c2c3cc(-c4ccc(-c5sc(-c6ccc(-c7cc8c(-c9ccc(CC)s9)c9sc(-c%10ccc(-c%11sc(-c%12ccc(-c%13cc%14c(-c%15ccc(CC)s%15)c%15sc(-c%16ccc(-c%17sc(-c%18cccs%18)c%18c%17C(=O)c%17c(CC)sc(CC)c%17C%18=O)s%16)cc%15c(-c%15ccc(CC)s%15)c%14s%13)s%12)c%12c%11C(=O)c%11c(CC)sc(CC)c%11C%12=O)s%10)cc9c(-c9ccc(CC)s9)c8s7)s6)c6c5C(=O)c5c(CC)sc(CC)c5C6=O)s4)sc3c(-c3ccc(CC)s3)c3ccsc23)s1","10.1021/acs.chemmater.8b02276"
"PCE10-SF","IT-4F","2.4","0.682","8.48","41.5","CCc1ccc(C2(c3ccc(CC)cc3)c3cc4c(cc3-c3sc5cc(/C=C6\C(=O)c7cc(F)c(F)cc7C6=C(C#N)C#N)sc5c32)C(c2ccc(CC)cc2)(c2ccc(CC)cc2)c2c-4sc3cc(/C=C4\C(=O)c5cc(F)c(F)cc5C4=C(C#N)C#N)sc23)cc1","CCOC(=O)c1sc2c(-c3cc4c(-c5cc(F)c(SCC)s5)c5sc(-c6sc(-c7cc8c(-c9cc(F)c(SCC)s9)c9sc(-c%10sc(-c%11cc%12c(-c%13cc(F)c(SCC)s%13)c%13sccc%13c(-c%13cc(F)c(SCC)s%13)c%12s%11)c%11sc(C(=O)OCC)c(F)c%10%11)cc9c(-c9cc(F)c(SCC)s9)c8s7)c7sc(C(=O)OCC)c(F)c67)cc5c(-c5cc(F)c(SCC)s5)c4s3)scc2c1F","10.1039/D0TA11203H"
"PCE10-2F","IT-4F","3.71","0.785","11.12","42.5","CCc1ccc(C2(c3ccc(CC)cc3)c3cc4c(cc3-c3sc5cc(/C=C6\C(=O)c7cc(F)c(F)cc7C6=C(C#N)C#N)sc5c32)C(c2ccc(CC)cc2)(c2ccc(CC)cc2)c2c-4sc3cc(/C=C4\C(=O)c5cc(F)c(F)cc5C4=C(C#N)C#N)sc23)cc1","CCOC(=O)c1sc2c(-c3cc4c(-c5cc(F)c(CC)s5)c5sc(-c6sc(-c7cc8c(-c9cc(F)c(CC)s9)c9sc(-c%10sc(-c%11cc%12c(-c%13cc(F)c(CC)s%13)c%13sccc%13c(-c%13cc(F)c(CC)s%13)c%12s%11)c%11sc(C(=O)OCC)c(F)c%10%11)cc9c(-c9cc(F)c(CC)s9)c8s7)c7sc(C(=O)OCC)c(F)c67)cc5c(-c5cc(F)c(CC)s5)c4s3)scc2c1F","10.1039/D0TA11203H"
"PCE10-2Cl","IT-4F","10.72","0.822","18.13","71.94","CCc1ccc(C2(c3ccc(CC)cc3)c3cc4c(cc3-c3sc5cc(/C=C6\C(=O)c7cc(F)c(F)cc7C6=C(C#N)C#N)sc5c32)C(c2ccc(CC)cc2)(c2ccc(CC)cc2)c2c-4sc3cc(/C=C4\C(=O)c5cc(F)c(F)cc5C4=C(C#N)C#N)sc23)cc1","CCOC(=O)c1sc2c(-c3cc4c(-c5cc(Cl)c(CC)s5)c5sc(-c6sc(-c7cc8c(-c9cc(Cl)c(CC)s9)c9sc(-c%10sc(-c%11cc%12c(-c%13cc(Cl)c(CC)s%13)c%13sccc%13c(-c%13cc(Cl)c(CC)s%13)c%12s%11)c%11sc(C(=O)OCC)c(F)c%10%11)cc9c(-c9cc(Cl)c(CC)s9)c8s7)c7sc(C(=O)OCC)c(F)c67)cc5c(-c5cc(Cl)c(CC)s5)c4s3)scc2c1F","10.1039/D0TA11203H"
"PBDB-T","DC6-IC","6.87","0.99","11.19","62.21","CCc1cc(-c2cc3c(s2)-c2sc(/C=C4\C(=O)c5ccccc5C4=C(C#N)C#N)cc2C3(CC)CC)c(CC)cc1-c1cc2c(s1)-c1sc(/C=C3\C(=O)c4ccccc4C3=C(C#N)C#N)cc1C2(CC)CC","CCc1ccc(-c2c3cc(-c4ccc(-c5sc(-c6ccc(-c7cc8c(-c9ccc(CC)s9)c9sc(-c%10ccc(-c%11sc(-c%12ccc(-c%13cc%14c(-c%15ccc(CC)s%15)c%15sc(-c%16ccc(-c%17sc(-c%18cccs%18)c%18c%17C(=O)c%17c(CC)sc(CC)c%17C%18=O)s%16)cc%15c(-c%15ccc(CC)s%15)c%14s%13)s%12)c%12c%11C(=O)c%11c(CC)sc(CC)c%11C%12=O)s%10)cc9c(-c9ccc(CC)s9)c8s7)s6)c6c5C(=O)c5c(CC)sc(CC)c5C6=O)s4)sc3c(-c3ccc(CC)s3)c3ccsc23)s1","10.1038/s41467-019-11001-6"
"PBDB-T","DOC2C6-IC","11.1","0.93","18.85","63.33","CCOc1cc(-c2cc3c(s2)-c2sc(/C=C4\C(=O)c5ccccc5C4=C(C#N)C#N)cc2C3(CC)CC)c(OCC)cc1-c1cc2c(s1)-c1sc(/C=C3\C(=O)c4ccccc4C3=C(C#N)C#N)cc1C2(CC)CC","CCc1ccc(-c2c3cc(-c4ccc(-c5sc(-c6ccc(-c7cc8c(-c9ccc(CC)s9)c9sc(-c%10ccc(-c%11sc(-c%12ccc(-c%13cc%14c(-c%15ccc(CC)s%15)c%15sc(-c%16ccc(-c%17sc(-c%18cccs%18)c%18c%17C(=O)c%17c(CC)sc(CC)c%17C%18=O)s%16)cc%15c(-c%15ccc(CC)s%15)c%14s%13)s%12)c%12c%11C(=O)c%11c(CC)sc(CC)c%11C%12=O)s%10)cc9c(-c9ccc(CC)s9)c8s7)s6)c6c5C(=O)c5c(CC)sc(CC)c5C6=O)s4)sc3c(-c3ccc(CC)s3)c3ccsc23)s1","10.1038/s41467-019-11001-6"
"PBDB-T","DOC2C6-2F","13.24","0.85","21.35","73.15","CCOc1cc(-c2cc3c(s2)-c2sc(/C=C4\C(=O)c5cc(F)c(F)cc5C4=C(C#N)C#N)cc2C3(CC)CC)c(OCC)cc1-c1cc2c(s1)-c1sc(/C=C3\C(=O)c4cc(F)c(F)cc4C3=C(C#N)C#N)cc1C2(CC)CC","CCc1ccc(-c2c3cc(-c4ccc(-c5sc(-c6ccc(-c7cc8c(-c9ccc(CC)s9)c9sc(-c%10ccc(-c%11sc(-c%12ccc(-c%13cc%14c(-c%15ccc(CC)s%15)c%15sc(-c%16ccc(-c%17sc(-c%18cccs%18)c%18c%17C(=O)c%17c(CC)sc(CC)c%17C%18=O)s%16)cc%15c(-c%15ccc(CC)s%15)c%14s%13)s%12)c%12c%11C(=O)c%11c(CC)sc(CC)c%11C%12=O)s%10)cc9c(-c9ccc(CC)s9)c8s7)s6)c6c5C(=O)c5c(CC)sc(CC)c5C6=O)s4)sc3c(-c3ccc(CC)s3)c3ccsc23)s1","10.1038/s41467-019-11001-6"
"PDBT-2Cl","IT-4F","6.2","0.99","15.1","42","CCc1ccc(C2(c3ccc(CC)cc3)c3cc4c(cc3-c3sc5cc(/C=C6\C(=O)c7cc(F)c(F)cc7C6=C(C#N)C#N)sc5c32)C(c2ccc(CC)cc2)(c2ccc(CC)cc2)c2c-4sc3cc(/C=C4\C(=O)c5cc(F)c(F)cc5C4=C(C#N)C#N)sc23)cc1","CCc1sc(-c2c3sc4cc(-c5ccc(-c6sc(-c7ccc(-c8cc9sc%10c(-c%11sc(CC)c(Cl)c%11Cl)c%11c(sc%12cc(-c%13ccc(-c%14sc(-c%15ccc(-c%16cc%17sc%18c(-c%19sc(CC)c(Cl)c%19Cl)c%19c(sc%20cc(-c%21ccc(-c%22sc(-c%23cccs%23)c%23c%22C(=O)c%22c(CC)sc(CC)c%22C%23=O)s%21)sc%20%19)c(-c%19sc(CC)c(Cl)c%19Cl)c%18c%17s%16)s%15)c%15c%14C(=O)c%14c(CC)sc(CC)c%14C%15=O)s%13)sc%12%11)c(-c%11sc(CC)c(Cl)c%11Cl)c%10c9s8)s7)c7c6C(=O)c6c(CC)sc(CC)c6C7=O)s5)sc4c3c(-c3sc(CC)c(Cl)c3Cl)c3sc4ccsc4c23)c(Cl)c1Cl","10.1039/C9QM00212J"
"PDBT-2F","IT-4F","10.2","0.87","20.6","57","CCc1ccc(C2(c3ccc(CC)cc3)c3cc4c(cc3-c3sc5cc(/C=C6\C(=O)c7cc(F)c(F)cc7C6=C(C#N)C#N)sc5c32)C(c2ccc(CC)cc2)(c2ccc(CC)cc2)c2c-4sc3cc(/C=C4\C(=O)c5cc(F)c(F)cc5C4=C(C#N)C#N)sc23)cc1","CCc1sc(-c2c3sc4cc(-c5ccc(-c6sc(-c7ccc(-c8cc9sc%10c(-c%11sc(CC)c(F)c%11F)c%11c(sc%12cc(-c%13ccc(-c%14sc(-c%15ccc(-c%16cc%17sc%18c(-c%19sc(CC)c(F)c%19F)c%19c(sc%20cc(-c%21ccc(-c%22sc(-c%23cccs%23)c%23c%22C(=O)c%22c(CC)sc(CC)c%22C%23=O)s%21)sc%20%19)c(-c%19sc(CC)c(F)c%19F)c%18c%17s%16)s%15)c%15c%14C(=O)c%14c(CC)sc(CC)c%14C%15=O)s%13)sc%12%11)c(-c%11sc(CC)c(F)c%11F)c%10c9s8)s7)c7c6C(=O)c6c(CC)sc(CC)c6C7=O)s5)sc4c3c(-c3sc(CC)c(F)c3F)c3sc4ccsc4c23)c(F)c1F","10.1039/C9QM00212J"
"PDBT-F","IT-4F","10","0.81","20.9","59","CCc1ccc(C2(c3ccc(CC)cc3)c3cc4c(cc3-c3sc5cc(/C=C6\C(=O)c7cc(F)c(F)cc7C6=C(C#N)C#N)sc5c32)C(c2ccc(CC)cc2)(c2ccc(CC)cc2)c2c-4sc3cc(/C=C4\C(=O)c5cc(F)c(F)cc5C4=C(C#N)C#N)sc23)cc1","CCc1sc(-c2c3sc4cc(-c5ccc(-c6sc(-c7ccc(-c8cc9sc%10c(-c%11cc(F)c(CC)s%11)c%11c(sc%12cc(-c%13ccc(-c%14sc(-c%15ccc(-c%16cc%17sc%18c(-c%19cc(F)c(CC)s%19)c%19c(sc%20cc(-c%21ccc(-c%22sc(-c%23cccs%23)c%23c%22C(=O)c%22c(CC)sc(CC)c%22C%23=O)s%21)sc%20%19)c(-c%19cc(F)c(CC)s%19)c%18c%17s%16)s%15)c%15c%14C(=O)c%14c(CC)sc(CC)c%14C%15=O)s%13)sc%12%11)c(-c%11cc(F)c(CC)s%11)c%10c9s8)s7)c7c6C(=O)c6c(CC)sc(CC)c6C7=O)s5)sc4c3c(-c3cc(F)c(CC)s3)c3sc4ccsc4c23)cc1F","10.1039/C9QM00212J"
"PDBT-Cl","IT-4F","12.6","0.82","22.3","69","CCc1ccc(C2(c3ccc(CC)cc3)c3cc4c(cc3-c3sc5cc(/C=C6\C(=O)c7cc(F)c(F)cc7C6=C(C#N)C#N)sc5c32)C(c2ccc(CC)cc2)(c2ccc(CC)cc2)c2c-4sc3cc(/C=C4\C(=O)c5cc(F)c(F)cc5C4=C(C#N)C#N)sc23)cc1","CCc1sc(-c2c3sc4cc(-c5ccc(-c6sc(-c7ccc(-c8cc9sc%10c(-c%11cc(Cl)c(CC)s%11)c%11c(sc%12cc(-c%13ccc(-c%14sc(-c%15ccc(-c%16cc%17sc%18c(-c%19cc(Cl)c(CC)s%19)c%19c(sc%20cc(-c%21ccc(-c%22sc(-c%23cccs%23)c%23c%22C(=O)c%22c(CC)sc(CC)c%22C%23=O)s%21)sc%20%19)c(-c%19cc(Cl)c(CC)s%19)c%18c%17s%16)s%15)c%15c%14C(=O)c%14c(CC)sc(CC)c%14C%15=O)s%13)sc%12%11)c(-c%11cc(Cl)c(CC)s%11)c%10c9s8)s7)c7c6C(=O)c6c(CC)sc(CC)c6C7=O)s5)sc4c3c(-c3cc(Cl)c(CC)s3)c3sc4ccsc4c23)cc1Cl","10.1039/C9QM00212J"
"PBDTNO-BDD","ITIC","7.05","0.87","13.49","60.05","CCc1ccc(C2(c3ccc(CC)cc3)c3cc4c(cc3-c3sc5cc(/C=C6\C(=O)c7ccccc7C6=C(C#N)C#N)sc5c32)C(c2ccc(CC)cc2)(c2ccc(CC)cc2)c2c-4sc3cc(/C=C4\C(=O)c5ccccc5C4=C(C#N)C#N)sc23)cc1","CCOc1ccc2cc(-c3c4cc(-c5ccc(-c6sc(-c7ccc(-c8cc9c(-c%10ccc%11cc(OCC)ccc%11c%10)c%10sc(-c%11ccc(-c%12sc(-c%13ccc(-c%14cc%15c(-c%16ccc%17cc(OCC)ccc%17c%16)c%16sc(-c%17ccc(-c%18sc(-c%19cccs%19)c%19c%18C(=O)c%18c(CC)sc(CC)c%18C%19=O)s%17)cc%16c(-c%16ccc%17cc(OCC)ccc%17c%16)c%15s%14)s%13)c%13c%12C(=O)c%12c(CC)sc(CC)c%12C%13=O)s%11)cc%10c(-c%10ccc%11cc(OCC)ccc%11c%10)c9s8)s7)c7c6C(=O)c6c(CC)sc(CC)c6C7=O)s5)sc4c(-c4ccc5cc(OCC)ccc5c4)c4ccsc34)ccc2c1","10.1002/aenm.201702489"
"PBDTNS-BDD","ITIC","9.28","0.94","14.86","66.47","CCc1ccc(C2(c3ccc(CC)cc3)c3cc4c(cc3-c3sc5cc(/C=C6\C(=O)c7ccccc7C6=C(C#N)C#N)sc5c32)C(c2ccc(CC)cc2)(c2ccc(CC)cc2)c2c-4sc3cc(/C=C4\C(=O)c5ccccc5C4=C(C#N)C#N)sc23)cc1","CCSc1ccc2cc(-c3c4cc(-c5ccc(-c6sc(-c7ccc(-c8cc9c(-c%10ccc%11cc(SCC)ccc%11c%10)c%10sc(-c%11ccc(-c%12sc(-c%13ccc(-c%14cc%15c(-c%16ccc%17cc(SCC)ccc%17c%16)c%16sc(-c%17ccc(-c%18sc(-c%19cccs%19)c%19c%18C(=O)c%18c(CC)sc(CC)c%18C%19=O)s%17)cc%16c(-c%16ccc%17cc(SCC)ccc%17c%16)c%15s%14)s%13)c%13c%12C(=O)c%12c(CC)sc(CC)c%12C%13=O)s%11)cc%10c(-c%10ccc%11cc(SCC)ccc%11c%10)c9s8)s7)c7c6C(=O)c6c(CC)sc(CC)c6C7=O)s5)sc4c(-c4ccc5cc(SCC)ccc5c4)c4ccsc34)ccc2c1","10.1002/aenm.201702489"
"DRBDT-TVT","IDIC","6.63","0.84","12.22","64.58","CCC1(CC)c2cc3c(cc2-c2sc(/C=C4\C(=O)c5ccccc5C4=C(C#N)C#N)cc21)C(CC)(CC)c1cc(/C=C2\C(=O)c4ccccc4C2=C(C#N)C#N)sc1-3","CCc1ccc(/C=C/c2ccc(-c3c4cc(-c5cc(CC)c(-c6ccc(-c7sc(/C=C8/SC(=S)N(CC)C8=O)cc7CC)s6)s5)sc4c(-c4ccc(/C=C/c5ccc(CC)s5)s4)c4cc(-c5cc(CC)c(-c6ccc(-c7sc(/C=C8/SC(=S)N(CC)C8=O)cc7CC)s6)s5)sc34)s2)s1","10.1021/acsami.7b17961"
"DRBDT-STVT","IDIC","6.51","0.887","10.93","67.17","CCC1(CC)c2cc3c(cc2-c2sc(/C=C4\C(=O)c5ccccc5C4=C(C#N)C#N)cc21)C(CC)(CC)c1cc(/C=C2\C(=O)c4ccccc4C2=C(C#N)C#N)sc1-3","CCSc1ccc(/C=C/c2ccc(-c3c4cc(-c5cc(CC)c(-c6ccc(-c7sc(/C=C8/SC(=S)N(CC)C8=O)cc7CC)s6)s5)sc4c(-c4ccc(/C=C/c5ccc(SCC)s5)s4)c4cc(-c5cc(CC)c(-c6ccc(-c7sc(/C=C8/SC(=S)N(CC)C8=O)cc7CC)s6)s5)sc34)s2)s1","10.1021/acsami.7b17961"
"PBDB-T","PJ1-H","14.4","0.9","22.3","70","CCc1c(/C=C2\C(=O)c3ccccc3C2=C(C#N)C#N)sc2c1sc1c3c4nsnc4c4c5sc6c(CC)c(/C=C7\C(=O)c8ccc(-c9ccc(-c%10ccc%11c(c%10)C(=C(C#N)C#N)/C(=C/c%10sc%12c(sc%13c%14c%15nsnc%15c%15c%16sc%17c(CC)c(/C=C%18\C(=O)c%19ccc(-c%20cccs%20)cc%19C%18=C(C#N)C#N)sc%17c%16n(CC)c%15c%14n(CC)c%12%13)c%10CC)C%11=O)s9)cc8C7=C(C#N)C#N)sc6c5n(CC)c4c3n(CC)c21","CCc1ccc(-c2c3cc(-c4ccc(-c5sc(-c6ccc(-c7cc8c(-c9ccc(CC)s9)c9sc(-c%10ccc(-c%11sc(-c%12ccc(-c%13cc%14c(-c%15ccc(CC)s%15)c%15sc(-c%16ccc(-c%17sc(-c%18cccs%18)c%18c%17C(=O)c%17c(CC)sc(CC)c%17C%18=O)s%16)cc%15c(-c%15ccc(CC)s%15)c%14s%13)s%12)c%12c%11C(=O)c%11c(CC)sc(CC)c%11C%12=O)s%10)cc9c(-c9ccc(CC)s9)c8s7)s6)c6c5C(=O)c5c(CC)sc(CC)c5C6=O)s4)sc3c(-c3ccc(CC)s3)c3ccsc23)s1","10.1016/j.nanoen.2020.104718"
"PTB7-Th","IUIC","11.2","0.796","21.74","64.9","CCc1ccc(C2(c3ccc(CC)cc3)c3cc4c(cc3-c3sc5c6c(sc5c32)-c2sc(/C=C3\C(=O)c5cc(F)c(F)cc5C3=C(C#N)C#N)cc2C6(c2ccc(CC)cc2)c2ccc(CC)cc2)C(c2ccc(CC)cc2)(c2ccc(CC)cc2)c2c-4sc3c4c(sc23)-c2sc(/C=C3\C(=O)c5cc(F)c(F)cc5C3=C(C#N)C#N)cc2C4(c2ccc(CC)cc2)c2ccc(CC)cc2)cc1","CCOC(=O)c1sc2c(-c3cc4c(-c5ccc(CC)s5)c5sc(-c6sc(-c7cc8c(-c9ccc(CC)s9)c9sc(-c%10sc(-c%11cc%12c(-c%13ccc(CC)s%13)c%13sccc%13c(-c%13ccc(CC)s%13)c%12s%11)c%11sc(C(=O)OCC)c(F)c%10%11)cc9c(-c9ccc(CC)s9)c8s7)c7sc(C(=O)OCC)c(F)c67)cc5c(-c5ccc(CC)s5)c4s3)scc2c1F","10.1021/acs.chemmater.7b04251"
"PBDB-TF","AOIC","9.16","0.822","21.09","52.8","CCc1ccc(C2(c3ccc(CC)cc3)c3cc4c(cc3-c3sc(/C=C5\C(=O)c6cc(F)c(F)cc6C5=C(C#N)C#N)cc32)C(c2ccc(CC)cc2)(c2ccc(CC)cc2)c2c-4sc3c2C(c2ccc(CC)cc2)(c2ccc(CC)cc2)c2c-3sc3cc(/C=C4\C(=O)c5cc(F)c(F)cc5C4=C(C#N)C#N)sc23)cc1","CCc1sc(-c2c3cc(-c4ccc(-c5sc(-c6ccc(-c7cc8c(-c9cc(F)c(CC)s9)c9sc(-c%10ccc(-c%11sc(-c%12ccc(-c%13cc%14c(-c%15cc(F)c(CC)s%15)c%15sc(-c%16ccc(-c%17sc(-c%18cccs%18)c%18c%17C(=O)c%17c(CC)sc(CC)c%17C%18=O)s%16)cc%15c(-c%15cc(F)c(CC)s%15)c%14s%13)s%12)c%12c%11C(=O)c%11c(CC)sc(CC)c%11C%12=O)s%10)cc9c(-c9cc(F)c(CC)s9)c8s7)s6)c6c5C(=O)c5c(CC)sc(CC)c5C6=O)s4)sc3c(-c3cc(F)c(CC)s3)c3ccsc23)cc1F","10.1021/acs.chemmater.0c04318"
"J71","AOIC","10.5","0.783","19.82","67.5","CCc1ccc(C2(c3ccc(CC)cc3)c3cc4c(cc3-c3sc(/C=C5\C(=O)c6cc(F)c(F)cc6C5=C(C#N)C#N)cc32)C(c2ccc(CC)cc2)(c2ccc(CC)cc2)c2c-4sc3c2C(c2ccc(CC)cc2)(c2ccc(CC)cc2)c2c-3sc3cc(/C=C4\C(=O)c5cc(F)c(F)cc5C4=C(C#N)C#N)sc23)cc1","CCn1nc2c(-c3ccc(C)s3)c(F)c(F)c(-c3ccc(-c4cc5c(-c6ccc([Si](CC)(CC)CC)s6)c6sc(-c7ccc(-c8c(F)c(F)c(-c9ccc(-c%10cc%11c(-c%12ccc([Si](CC)(CC)CC)s%12)c%12sc(-c%13ccc(-c%14c(F)c(F)c(-c%15ccc(-c%16cc%17c(-c%18ccc([Si](CC)(CC)CC)s%18)c%18sc(C)cc%18c(-c%18ccc([Si](CC)(CC)CC)s%18)c%17s%16)s%15)c%15nn(CC)nc%14%15)s%13)cc%12c(-c%12ccc([Si](CC)(CC)CC)s%12)c%11s%10)s9)c9nn(CC)nc89)s7)cc6c(-c6ccc([Si](CC)(CC)CC)s6)c5s4)s3)c2n1","10.1021/acs.chemmater.0c04318"
"PTB7-Th","AOIC","12.3","0.75","22.34","73.1","CCc1ccc(C2(c3ccc(CC)cc3)c3cc4c(cc3-c3sc(/C=C5\C(=O)c6cc(F)c(F)cc6C5=C(C#N)C#N)cc32)C(c2ccc(CC)cc2)(c2ccc(CC)cc2)c2c-4sc3c2C(c2ccc(CC)cc2)(c2ccc(CC)cc2)c2c-3sc3cc(/C=C4\C(=O)c5cc(F)c(F)cc5C4=C(C#N)C#N)sc23)cc1","CCOC(=O)c1sc2c(-c3cc4c(-c5ccc(CC)s5)c5sc(-c6sc(-c7cc8c(-c9ccc(CC)s9)c9sc(-c%10sc(-c%11cc%12c(-c%13ccc(CC)s%13)c%13sccc%13c(-c%13ccc(CC)s%13)c%12s%11)c%11sc(C(=O)OCC)c(F)c%10%11)cc9c(-c9ccc(CC)s9)c8s7)c7sc(C(=O)OCC)c(F)c67)cc5c(-c5ccc(CC)s5)c4s3)scc2c1F","10.1021/acs.chemmater.0c04318"
"PBDB-TF","AOIC1","12","0.878","21.4","63.9","CCc1ccc(C2(c3ccc(CC)cc3)c3cc4c(cc3-c3sc5c(c32)C(c2ccc(CC)cc2)(c2ccc(CC)cc2)c2cc(/C=C3/C(=O)c6cc(F)c(F)cc6C3=C(C#N)C#N)sc2-5)C(c2ccc(CC)cc2)(c2ccc(CC)cc2)c2c-4sc3cc(/C=C4\C(=O)c5cc(F)c(F)cc5C4=C(C#N)C#N)sc23)cc1","CCc1sc(-c2c3cc(-c4ccc(-c5sc(-c6ccc(-c7cc8c(-c9cc(F)c(CC)s9)c9sc(-c%10ccc(-c%11sc(-c%12ccc(-c%13cc%14c(-c%15cc(F)c(CC)s%15)c%15sc(-c%16ccc(-c%17sc(-c%18cccs%18)c%18c%17C(=O)c%17c(CC)sc(CC)c%17C%18=O)s%16)cc%15c(-c%15cc(F)c(CC)s%15)c%14s%13)s%12)c%12c%11C(=O)c%11c(CC)sc(CC)c%11C%12=O)s%10)cc9c(-c9cc(F)c(CC)s9)c8s7)s6)c6c5C(=O)c5c(CC)sc(CC)c5C6=O)s4)sc3c(-c3cc(F)c(CC)s3)c3ccsc23)cc1F","10.1021/acs.chemmater.0c04318"
"PTB7-Th","AOIC1","9.85","0.751","19.64","66.8","CCc1ccc(C2(c3ccc(CC)cc3)c3cc4c(cc3-c3sc5c(c32)C(c2ccc(CC)cc2)(c2ccc(CC)cc2)c2cc(/C=C3/C(=O)c6cc(F)c(F)cc6C3=C(C#N)C#N)sc2-5)C(c2ccc(CC)cc2)(c2ccc(CC)cc2)c2c-4sc3cc(/C=C4\C(=O)c5cc(F)c(F)cc5C4=C(C#N)C#N)sc23)cc1","CCOC(=O)c1sc2c(-c3cc4c(-c5ccc(CC)s5)c5sc(-c6sc(-c7cc8c(-c9ccc(CC)s9)c9sc(-c%10sc(-c%11cc%12c(-c%13ccc(CC)s%13)c%13sccc%13c(-c%13ccc(CC)s%13)c%12s%11)c%11sc(C(=O)OCC)c(F)c%10%11)cc9c(-c9ccc(CC)s9)c8s7)c7sc(C(=O)OCC)c(F)c67)cc5c(-c5ccc(CC)s5)c4s3)scc2c1F","10.1021/acs.chemmater.0c04318"
"J71","AOIC1","12.1","0.819","21.65","68.3","CCc1ccc(C2(c3ccc(CC)cc3)c3cc4c(cc3-c3sc5c(c32)C(c2ccc(CC)cc2)(c2ccc(CC)cc2)c2cc(/C=C3/C(=O)c6cc(F)c(F)cc6C3=C(C#N)C#N)sc2-5)C(c2ccc(CC)cc2)(c2ccc(CC)cc2)c2c-4sc3cc(/C=C4\C(=O)c5cc(F)c(F)cc5C4=C(C#N)C#N)sc23)cc1","CCn1nc2c(-c3ccc(C)s3)c(F)c(F)c(-c3ccc(-c4cc5c(-c6ccc([Si](CC)(CC)CC)s6)c6sc(-c7ccc(-c8c(F)c(F)c(-c9ccc(-c%10cc%11c(-c%12ccc([Si](CC)(CC)CC)s%12)c%12sc(-c%13ccc(-c%14c(F)c(F)c(-c%15ccc(-c%16cc%17c(-c%18ccc([Si](CC)(CC)CC)s%18)c%18sc(C)cc%18c(-c%18ccc([Si](CC)(CC)CC)s%18)c%17s%16)s%15)c%15nn(CC)nc%14%15)s%13)cc%12c(-c%12ccc([Si](CC)(CC)CC)s%12)c%11s%10)s9)c9nn(CC)nc89)s7)cc6c(-c6ccc([Si](CC)(CC)CC)s6)c5s4)s3)c2n1","10.1021/acs.chemmater.0c04318"
"PTB7-Th","AOIC2","9.35","0.764","19.35","63.3","CCc1ccc(C2(c3ccc(CC)cc3)c3cc4c(cc3-c3sc(/C=C5\C(=O)c6cc(F)c(F)cc6C5=C(C#N)C#N)cc32)C(c2ccc(CC)cc2)(c2ccc(CC)cc2)c2c-4sc3c4c(sc23)-c2sc(/C=C3\C(=O)c5cc(F)c(F)cc5C3=C(C#N)C#N)cc2C4(c2ccc(CC)cc2)c2ccc(CC)cc2)cc1","CCOC(=O)c1sc2c(-c3cc4c(-c5ccc(CC)s5)c5sc(-c6sc(-c7cc8c(-c9ccc(CC)s9)c9sc(-c%10sc(-c%11cc%12c(-c%13ccc(CC)s%13)c%13sccc%13c(-c%13ccc(CC)s%13)c%12s%11)c%11sc(C(=O)OCC)c(F)c%10%11)cc9c(-c9ccc(CC)s9)c8s7)c7sc(C(=O)OCC)c(F)c67)cc5c(-c5ccc(CC)s5)c4s3)scc2c1F","10.1021/acs.chemmater.0c04318"
"PBDB-TF","AOIC2","11.8","0.918","19.41","66.2","CCc1ccc(C2(c3ccc(CC)cc3)c3cc4c(cc3-c3sc(/C=C5\C(=O)c6cc(F)c(F)cc6C5=C(C#N)C#N)cc32)C(c2ccc(CC)cc2)(c2ccc(CC)cc2)c2c-4sc3c4c(sc23)-c2sc(/C=C3\C(=O)c5cc(F)c(F)cc5C3=C(C#N)C#N)cc2C4(c2ccc(CC)cc2)c2ccc(CC)cc2)cc1","CCc1sc(-c2c3cc(-c4ccc(-c5sc(-c6ccc(-c7cc8c(-c9cc(F)c(CC)s9)c9sc(-c%10ccc(-c%11sc(-c%12ccc(-c%13cc%14c(-c%15cc(F)c(CC)s%15)c%15sc(-c%16ccc(-c%17sc(-c%18cccs%18)c%18c%17C(=O)c%17c(CC)sc(CC)c%17C%18=O)s%16)cc%15c(-c%15cc(F)c(CC)s%15)c%14s%13)s%12)c%12c%11C(=O)c%11c(CC)sc(CC)c%11C%12=O)s%10)cc9c(-c9cc(F)c(CC)s9)c8s7)s6)c6c5C(=O)c5c(CC)sc(CC)c5C6=O)s4)sc3c(-c3cc(F)c(CC)s3)c3ccsc23)cc1F","10.1021/acs.chemmater.0c04318"
"J71","AOIC2","11","0.826","19.48","68.2","CCc1ccc(C2(c3ccc(CC)cc3)c3cc4c(cc3-c3sc(/C=C5\C(=O)c6cc(F)c(F)cc6C5=C(C#N)C#N)cc32)C(c2ccc(CC)cc2)(c2ccc(CC)cc2)c2c-4sc3c4c(sc23)-c2sc(/C=C3\C(=O)c5cc(F)c(F)cc5C3=C(C#N)C#N)cc2C4(c2ccc(CC)cc2)c2ccc(CC)cc2)cc1","CCn1nc2c(-c3ccc(C)s3)c(F)c(F)c(-c3ccc(-c4cc5c(-c6ccc([Si](CC)(CC)CC)s6)c6sc(-c7ccc(-c8c(F)c(F)c(-c9ccc(-c%10cc%11c(-c%12ccc([Si](CC)(CC)CC)s%12)c%12sc(-c%13ccc(-c%14c(F)c(F)c(-c%15ccc(-c%16cc%17c(-c%18ccc([Si](CC)(CC)CC)s%18)c%18sc(C)cc%18c(-c%18ccc([Si](CC)(CC)CC)s%18)c%17s%16)s%15)c%15nn(CC)nc%14%15)s%13)cc%12c(-c%12ccc([Si](CC)(CC)CC)s%12)c%11s%10)s9)c9nn(CC)nc89)s7)cc6c(-c6ccc([Si](CC)(CC)CC)s6)c5s4)s3)c2n1","10.1021/acs.chemmater.0c04318"
"PTB7-Th","IDT-2BR1","8.7","0.95","15.2","60","CCN1C(=O)/C(=C/c2ccc(-c3cc4c(s3)-c3cc5c(cc3C4(CC)CC)-c3sc(-c4ccc(/C=C6\SC(=S)N(CC)C6=O)c6nsnc46)cc3C5(CC)CC)c3nsnc23)SC1=S","CCOC(=O)c1sc2c(-c3cc4c(-c5ccc(CC)s5)c5sc(-c6sc(-c7cc8c(-c9ccc(CC)s9)c9sc(-c%10sc(-c%11cc%12c(-c%13ccc(CC)s%13)c%13sccc%13c(-c%13ccc(CC)s%13)c%12s%11)c%11sc(C(=O)OCC)c(F)c%10%11)cc9c(-c9ccc(CC)s9)c8s7)c7sc(C(=O)OCC)c(F)c67)cc5c(-c5ccc(CC)s5)c4s3)scc2c1F","10.1007/s11426-016-0336-6"
"PBDB-T","IDT-EDOT","11.32","0.86","21.34","62","CCc1ccc(C2(c3ccc(CC)cc3)c3cc4c(cc3-c3sc(-c5sc(/C=C6\C(=O)c7cc(F)c(F)cc7C6=C(C#N)C#N)c6c5OCCO6)cc32)C(c2ccc(CC)cc2)(c2ccc(CC)cc2)c2cc(-c3sc(/C=C5\C(=O)c6cc(F)c(F)cc6C5=C(C#N)C#N)c5c3OCCO5)sc2-4)cc1","CCc1ccc(-c2c3cc(-c4ccc(-c5sc(-c6ccc(-c7cc8c(-c9ccc(CC)s9)c9sc(-c%10ccc(-c%11sc(-c%12ccc(-c%13cc%14c(-c%15ccc(CC)s%15)c%15sc(-c%16ccc(-c%17sc(-c%18cccs%18)c%18c%17C(=O)c%17c(CC)sc(CC)c%17C%18=O)s%16)cc%15c(-c%15ccc(CC)s%15)c%14s%13)s%12)c%12c%11C(=O)c%11c(CC)sc(CC)c%11C%12=O)s%10)cc9c(-c9ccc(CC)s9)c8s7)s6)c6c5C(=O)c5c(CC)sc(CC)c5C6=O)s4)sc3c(-c3ccc(CC)s3)c3ccsc23)s1","10.1039/C8TA08410F"
"PBDB-T","IDT-PDOT","2.18","0.85","5.26","48.9","CCc1ccc(C2(c3ccc(CC)cc3)c3cc4c(cc3-c3sc(-c5sc(/C=C6\C(=O)c7cc(F)c(F)cc7C6=C(C#N)C#N)c6c5OCCCO6)cc32)C(c2ccc(CC)cc2)(c2ccc(CC)cc2)c2cc(-c3sc(/C=C5\C(=O)c6cc(F)c(F)cc6C5=C(C#N)C#N)c5c3OCCCO5)sc2-4)cc1","CCc1ccc(-c2c3cc(-c4ccc(-c5sc(-c6ccc(-c7cc8c(-c9ccc(CC)s9)c9sc(-c%10ccc(-c%11sc(-c%12ccc(-c%13cc%14c(-c%15ccc(CC)s%15)c%15sc(-c%16ccc(-c%17sc(-c%18cccs%18)c%18c%17C(=O)c%17c(CC)sc(CC)c%17C%18=O)s%16)cc%15c(-c%15ccc(CC)s%15)c%14s%13)s%12)c%12c%11C(=O)c%11c(CC)sc(CC)c%11C%12=O)s%10)cc9c(-c9ccc(CC)s9)c8s7)s6)c6c5C(=O)c5c(CC)sc(CC)c5C6=O)s4)sc3c(-c3ccc(CC)s3)c3ccsc23)s1","10.1039/C8TA08410F"
"D18","N3","18.56","0.86","27.44","78.5","CCc1c(/C=C2\C(=O)c3cc(F)c(F)cc3C2=C(C#N)C#N)sc2c1sc1c3c4nsnc4c4c5sc6cc(/C=C7\C(=O)c8cc(F)c(F)cc8C7=C(C#N)C#N)sc6c5n(CC)c4c3n(CC)c21","CCc1csc(-c2cc3c4nsnc4c4cc(-c5cc(CC)c(-c6cc7c(-c8cc(F)c(CC)s8)c8sc(-c9sc(-c%10cc%11c%12nsnc%12c%12cc(-c%13cc(CC)c(-c%14cc%15c(-c%16cc(F)c(CC)s%16)c%16sc(-c%17sc(-c%18cc%19c%20nsnc%20c%20cc(-c%21cc(CC)c(-c%22cc%23c(-c%24cc(F)c(CC)s%24)c%24sccc%24c(-c%24cc(F)c(CC)s%24)c%23s%22)s%21)sc%20c%19s%18)cc%17CC)cc%16c(-c%16cc(F)c(CC)s%16)c%15s%14)s%13)sc%12c%11s%10)cc9CC)cc8c(-c8cc(F)c(CC)s8)c7s6)s5)sc4c3s2)c1","https://doi.org/10.1088/1674-4926/42/1/010502"
"PBDTT-TT-F","P(NDI2OD-T2)","5.28","0.79","11.92","56","CCN1C(=O)c2cc(-c3ccc(-c4ccc(C)s4)s3)c3c4c(cc(C)c(c24)C1=O)C(=O)N(CC)C3=O","CCOC(=O)c1sc2c(-c3cc4c(-c5ccc(CC)s5)c5sc(-c6sc(-c7cc8c(-c9ccc(CC)s9)c9sc(-c%10sc(-c%11cc%12c(-c%13ccc(CC)s%13)c%13sccc%13c(-c%13ccc(CC)s%13)c%12s%11)c%11sc(C(=O)OCC)c(F)c%10%11)cc9c(-c9ccc(CC)s9)c8s7)c7sc(C(=O)OCC)c(F)c67)cc5c(-c5ccc(CC)s5)c4s3)scc2c1F","10.1002/adma.201501214"
"PTB7","DTBT(TDPP)2","3.03","0.83","7.77","47","CCN1C(=O)C2=C(c3ccc(-c4ccc(-c5ccc(-c6ccc(-c7ccc(C8=C9C(=O)N(CC)C(c%10cccs%10)=C9C(=O)N8CC)s7)s6)c6nsnc56)s4)s3)N(CC)C(=O)C2=C1c1cccs1","CCOC(=O)c1sc2csc(-c3cc4c(OCC)c5sc(-c6sc(-c7cc8c(OCC)c9sc(-c%10sc(-c%11cc%12c(OCC)c%13sccc%13c(OCC)c%12s%11)c%11c(F)c(C(=O)OCC)sc%10%11)cc9c(OCC)c8s7)c7c(F)c(C(=O)OCC)sc67)cc5c(OCC)c4s3)c2c1F","10.1021/acs.chemmater.5b02480"
"PTB7","DTDfBT(TDPP)2","5","0.81","12.1","51","CCN1C(=O)C2=C(c3ccc(-c4ccc(-c5c(F)c(F)c(-c6ccc(-c7ccc(C8=C9C(=O)N(CC)C(c%10cccs%10)=C9C(=O)N8CC)s7)s6)c6nsnc56)s4)s3)N(CC)C(=O)C2=C1c1cccs1","CCOC(=O)c1sc2csc(-c3cc4c(OCC)c5sc(-c6sc(-c7cc8c(OCC)c9sc(-c%10sc(-c%11cc%12c(OCC)c%13sccc%13c(OCC)c%12s%11)c%11c(F)c(C(=O)OCC)sc%10%11)cc9c(OCC)c8s7)c7c(F)c(C(=O)OCC)sc67)cc5c(OCC)c4s3)c2c1F","10.1021/acs.chemmater.5b02480"
"PBDB-T-SF","NCBDT-4Cl","14.1","0.851","22.35","74.3","CCc1ccc(C2(c3ccc(CC)cc3)c3cc(/C=C4\C(=O)c5cc(Cl)c(Cl)cc5C4=C(C#N)C#N)sc3-c3sc4c(CC)c5c6c(sc5c(CC)c4c32)-c2sc(/C=C3\C(=O)c4cc(Cl)c(Cl)cc4C3=C(C#N)C#N)cc2C6(c2ccc(CC)cc2)c2ccc(CC)cc2)cc1","CCSc1sc(-c2c3cc(-c4ccc(-c5sc(-c6ccc(-c7cc8c(-c9cc(F)c(SCC)s9)c9sc(-c%10ccc(-c%11sc(-c%12ccc(-c%13cc%14c(-c%15cc(F)c(SCC)s%15)c%15sc(-c%16ccc(-c%17sc(-c%18cccs%18)c%18c%17C(=O)c%17c(CC)sc(CC)c%17C%18=O)s%16)cc%15c(-c%15cc(F)c(SCC)s%15)c%14s%13)s%12)c%12c%11C(=O)c%11c(CC)sc(CC)c%11C%12=O)s%10)cc9c(-c9cc(F)c(SCC)s9)c8s7)s6)c6c5C(=O)c5c(CC)sc(CC)c5C6=O)s4)sc3c(-c3cc(F)c(SCC)s3)c3ccsc23)cc1F","10.1007/s11426-018-9334-9"
"PBDB-T","NCBDT","12.12","0.839","20.33","71","CCc1ccc(C2(c3ccc(CC)cc3)c3cc(/C=C4\C(=O)c5ccc(F)cc5C4=C(C#N)C#N)sc3-c3sc4c(CC)c5c6c(sc5c(CC)c4c32)-c2sc(/C=C3\C(=O)c4ccc(F)cc4C3=C(C#N)C#N)cc2C6(c2ccc(CC)cc2)c2ccc(CC)cc2)cc1","CCc1ccc(-c2c3cc(-c4ccc(-c5sc(-c6ccc(-c7cc8c(-c9ccc(CC)s9)c9sc(-c%10ccc(-c%11sc(-c%12ccc(-c%13cc%14c(-c%15ccc(CC)s%15)c%15sc(-c%16ccc(-c%17sc(-c%18cccs%18)c%18c%17C(=O)c%17c(CC)sc(CC)c%17C%18=O)s%16)cc%15c(-c%15ccc(CC)s%15)c%14s%13)s%12)c%12c%11C(=O)c%11c(CC)sc(CC)c%11C%12=O)s%10)cc9c(-c9ccc(CC)s9)c8s7)s6)c6c5C(=O)c5c(CC)sc(CC)c5C6=O)s4)sc3c(-c3ccc(CC)s3)c3ccsc23)s1","10.1002/adma.201704904"
"PBDB-T","NFBDT","10.42","0.868","17.85","67.2","CCc1ccc(C2(c3ccc(CC)cc3)c3cc(/C=C4\C(=O)c5ccccc5C4=C(C#N)C#N)sc3-c3sc4cc5c6c(sc5cc4c32)-c2sc(/C=C3\C(=O)c4ccccc4C3=C(C#N)C#N)cc2C6(c2ccc(CC)cc2)c2ccc(CC)cc2)cc1","CCc1ccc(-c2c3cc(-c4ccc(-c5sc(-c6ccc(-c7cc8c(-c9ccc(CC)s9)c9sc(-c%10ccc(-c%11sc(-c%12ccc(-c%13cc%14c(-c%15ccc(CC)s%15)c%15sc(-c%16ccc(-c%17sc(-c%18cccs%18)c%18c%17C(=O)c%17c(CC)sc(CC)c%17C%18=O)s%16)cc%15c(-c%15ccc(CC)s%15)c%14s%13)s%12)c%12c%11C(=O)c%11c(CC)sc(CC)c%11C%12=O)s%10)cc9c(-c9ccc(CC)s9)c8s7)s6)c6c5C(=O)c5c(CC)sc(CC)c5C6=O)s4)sc3c(-c3ccc(CC)s3)c3ccsc23)s1","10.1021/jacs.7b01170"
"PBDB-T","NNBDT","11.7","0.88","18.63","71.7","CCc1ccc(C2(c3ccc(CC)cc3)c3cc(/C=C4\C(=O)c5cc6ccccc6cc5C4=C(C#N)C#N)sc3-c3sc4c(CC)c5c6c(sc5c(CC)c4c32)-c2sc(/C=C3\C(=O)c4cc5ccccc5cc4C3=C(C#N)C#N)cc2C6(c2ccc(CC)cc2)c2ccc(CC)cc2)cc1","CCc1ccc(-c2c3cc(-c4ccc(-c5sc(-c6ccc(-c7cc8c(-c9ccc(CC)s9)c9sc(-c%10ccc(-c%11sc(-c%12ccc(-c%13cc%14c(-c%15ccc(CC)s%15)c%15sc(-c%16ccc(-c%17sc(-c%18cccs%18)c%18c%17C(=O)c%17c(CC)sc(CC)c%17C%18=O)s%16)cc%15c(-c%15ccc(CC)s%15)c%14s%13)s%12)c%12c%11C(=O)c%11c(CC)sc(CC)c%11C%12=O)s%10)cc9c(-c9ccc(CC)s9)c8s7)s6)c6c5C(=O)c5c(CC)sc(CC)c5C6=O)s4)sc3c(-c3ccc(CC)s3)c3ccsc23)s1","10.1002/aenm.201800424"
"PBDB-TF","F-2F","12.93","0.941","18.54","74.1","CCC1(CC)c2cc3c(cc2-c2cc4c(cc21)-c1sc(/C=C2\C(=O)c5cc(F)c(F)cc5C2=C(C#N)C#N)cc1C4(CC)CC)C(CC)(CC)c1cc(/C=C2\C(=O)c4cc(F)c(F)cc4C2=C(C#N)C#N)sc1-3","CCc1sc(-c2c3cc(-c4ccc(-c5sc(-c6ccc(-c7cc8c(-c9cc(F)c(CC)s9)c9sc(-c%10ccc(-c%11sc(-c%12ccc(-c%13cc%14c(-c%15cc(F)c(CC)s%15)c%15sc(-c%16ccc(-c%17sc(-c%18cccs%18)c%18c%17C(=O)c%17c(CC)sc(CC)c%17C%18=O)s%16)cc%15c(-c%15cc(F)c(CC)s%15)c%14s%13)s%12)c%12c%11C(=O)c%11c(CC)sc(CC)c%11C%12=O)s%10)cc9c(-c9cc(F)c(CC)s9)c8s7)s6)c6c5C(=O)c5c(CC)sc(CC)c5C6=O)s4)sc3c(-c3cc(F)c(CC)s3)c3ccsc23)cc1F","10.1039/D0TA03087B"
"PBDB-TF","F-H","10.06","0.94","15.81","66","CCC1(CC)c2cc3c(cc2-c2cc4c(cc21)-c1sc(/C=C2\C(=O)c5ccccc5C2=C(C#N)C#N)cc1C4(CC)CC)C(CC)(CC)c1cc(/C=C2\C(=O)c4ccccc4C2=C(C#N)C#N)sc1-3","CCc1sc(-c2c3cc(-c4ccc(-c5sc(-c6ccc(-c7cc8c(-c9cc(F)c(CC)s9)c9sc(-c%10ccc(-c%11sc(-c%12ccc(-c%13cc%14c(-c%15cc(F)c(CC)s%15)c%15sc(-c%16ccc(-c%17sc(-c%18cccs%18)c%18c%17C(=O)c%17c(CC)sc(CC)c%17C%18=O)s%16)cc%15c(-c%15cc(F)c(CC)s%15)c%14s%13)s%12)c%12c%11C(=O)c%11c(CC)sc(CC)c%11C%12=O)s%10)cc9c(-c9cc(F)c(CC)s9)c8s7)s6)c6c5C(=O)c5c(CC)sc(CC)c5C6=O)s4)sc3c(-c3cc(F)c(CC)s3)c3ccsc23)cc1F","10.1039/D0TA03087B"
"PBDB-TF","FO-2F","15.05","0.878","22.26","77","CCC1(CC)Oc2cc3c(cc2-c2sc(/C=C4\C(=O)c5cc(F)c(F)cc5C4=C(C#N)C#N)cc21)C(CC)(CC)c1cc2c(cc1-3)OC(CC)(CC)c1cc(/C=C3\C(=O)c4cc(F)c(F)cc4C3=C(C#N)C#N)sc1-2","CCc1sc(-c2c3cc(-c4ccc(-c5sc(-c6ccc(-c7cc8c(-c9cc(F)c(CC)s9)c9sc(-c%10ccc(-c%11sc(-c%12ccc(-c%13cc%14c(-c%15cc(F)c(CC)s%15)c%15sc(-c%16ccc(-c%17sc(-c%18cccs%18)c%18c%17C(=O)c%17c(CC)sc(CC)c%17C%18=O)s%16)cc%15c(-c%15cc(F)c(CC)s%15)c%14s%13)s%12)c%12c%11C(=O)c%11c(CC)sc(CC)c%11C%12=O)s%10)cc9c(-c9cc(F)c(CC)s9)c8s7)s6)c6c5C(=O)c5c(CC)sc(CC)c5C6=O)s4)sc3c(-c3cc(F)c(CC)s3)c3ccsc23)cc1F","10.1039/D0TA03087B"
"P104","ITIC-F","8.32","0.83","15.92","63","CCc1ccc(C2(c3ccc(CC)cc3)c3cc4c(cc3-c3sc5cc(/C=C6\C(=O)c7cc(F)c(F)cc7C6=C(C#N)C#N)sc5c32)C(c2ccc(CC)cc2)(c2ccc(CC)cc2)c2c-4sc3cc(/C=C4\C(=O)c5cc(F)c(F)cc5C4=C(C#N)C#N)sc23)cc1","CCn1c(=O)n(CC)c2cc3c(cc21)c1ccsc1c1sc(-c2ccc(-c4ccc(-c5ccc(-c6cc7c8cc9c(cc8c8cc(-c%10ccc(-c%11ccc(-c%12ccc(-c%13cc%14c%15cc%16c(cc%15c%15cc(-c%17ccc(-c%18ccc(-c%19cccs%19)c%19nsnc%18%19)s%17)sc%15c%14s%13)n(CC)c(=O)n%16CC)s%12)c%12nsnc%11%12)s%10)sc8c7s6)n(CC)c(=O)n9CC)s5)c5nsnc45)s2)cc31","10.1021/acsaem.9b01726"
"P105","ITIC-F","10.65","0.91","17.47","67","CCc1ccc(C2(c3ccc(CC)cc3)c3cc4c(cc3-c3sc5cc(/C=C6\C(=O)c7cc(F)c(F)cc7C6=C(C#N)C#N)sc5c32)C(c2ccc(CC)cc2)(c2ccc(CC)cc2)c2c-4sc3cc(/C=C4\C(=O)c5cc(F)c(F)cc5C4=C(C#N)C#N)sc23)cc1","CCn1c(=O)n(CC)c2cc3c(cc21)c1ccsc1c1sc(-c2ccc(-c4c(F)c(F)c(-c5ccc(-c6cc7c8cc9c(cc8c8cc(-c%10ccc(-c%11c(F)c(F)c(-c%12ccc(-c%13cc%14c%15cc%16c(cc%15c%15cc(-c%17ccc(-c%18c(F)c(F)c(-c%19cccs%19)c%19nsnc%18%19)s%17)sc%15c%14s%13)n(CC)c(=O)n%16CC)s%12)c%12nsnc%11%12)s%10)sc8c7s6)n(CC)c(=O)n9CC)s5)c5nsnc45)s2)cc31","10.1021/acsaem.9b01726"
"PTB7-Th","O-IDTBR","8.7","1.07","13.35","61","CCN1C(=O)/C(=C/c2ccc(-c3cc4c(s3)-c3cc5c(cc3C4(CC)CC)-c3sc(-c4ccc(/C=C6\SC(=S)N(CC)C6=O)c6nsnc46)cc3C5(CC)CC)c3nsnc23)SC1=S","CCOC(=O)c1sc2c(-c3cc4c(-c5ccc(CC)s5)c5sc(-c6sc(-c7cc8c(-c9ccc(CC)s9)c9sc(-c%10sc(-c%11cc%12c(-c%13ccc(CC)s%13)c%13sccc%13c(-c%13ccc(CC)s%13)c%12s%11)c%11sc(C(=O)OCC)c(F)c%10%11)cc9c(-c9ccc(CC)s9)c8s7)c7sc(C(=O)OCC)c(F)c67)cc5c(-c5ccc(CC)s5)c4s3)scc2c1F","10.1002/aenm.202100839"
"PTB7-Th","O-IDTBCN","9.1","0.74","17.7","70","CCC1(CC)c2cc3c(cc2-c2sc(-c4ccc(C=C(C#N)C#N)c5nsnc45)cc21)C(CC)(CC)c1cc(-c2ccc(C=C(C#N)C#N)c4nsnc24)sc1-3","CCOC(=O)c1sc2c(-c3cc4c(-c5ccc(CC)s5)c5sc(-c6sc(-c7cc8c(-c9ccc(CC)s9)c9sc(-c%10sc(-c%11cc%12c(-c%13ccc(CC)s%13)c%13sccc%13c(-c%13ccc(CC)s%13)c%12s%11)c%11sc(C(=O)OCC)c(F)c%10%11)cc9c(-c9ccc(CC)s9)c8s7)c7sc(C(=O)OCC)c(F)c67)cc5c(-c5ccc(CC)s5)c4s3)scc2c1F","10.1002/aenm.202100839"
"PTB7-Th","IDT-2BM","3.97","0.826","9.29","52","CCc1ccc(C2(c3ccc(CC)cc3)c3cc4c(cc3-c3sc(-c5ccc(C=C(C#N)C#N)c6nsnc56)cc32)C(c2ccc(CC)cc2)(c2ccc(CC)cc2)c2cc(-c3ccc(C=C(C#N)C#N)c5nsnc35)sc2-4)cc1","CCOC(=O)c1sc2c(-c3cc4c(-c5ccc(CC)s5)c5sc(-c6sc(-c7cc8c(-c9ccc(CC)s9)c9sc(-c%10sc(-c%11cc%12c(-c%13ccc(CC)s%13)c%13sccc%13c(-c%13ccc(CC)s%13)c%12s%11)c%11sc(C(=O)OCC)c(F)c%10%11)cc9c(-c9ccc(CC)s9)c8s7)c7sc(C(=O)OCC)c(F)c67)cc5c(-c5ccc(CC)s5)c4s3)scc2c1F","10.1039/C7TC00706J"
"PTB7-Th","PhITBD","6.57","0.76","14.07","62","CCc1ccc(C2(c3ccc(CC)cc3)c3cc(-c4ccc(-c5ccc(C=C(C#N)C#N)c6nsnc56)s4)ccc3-c3sc(-c4ccc(C=C(C#N)C#N)c5nsnc45)cc32)cc1","CCOC(=O)c1sc2c(-c3cc4c(-c5ccc(CC)s5)c5sc(-c6sc(-c7cc8c(-c9ccc(CC)s9)c9sc(-c%10sc(-c%11cc%12c(-c%13ccc(CC)s%13)c%13sccc%13c(-c%13ccc(CC)s%13)c%12s%11)c%11sc(C(=O)OCC)c(F)c%10%11)cc9c(-c9ccc(CC)s9)c8s7)c7sc(C(=O)OCC)c(F)c67)cc5c(-c5ccc(CC)s5)c4s3)scc2c1F","10.1039/C7TC00706J"
"PBDB-T","CNDTBT-C8IDT-FINCN","12.33","0.793","22.11","70.3","CCC1(CC)c2cc3c(cc2-c2sc(/C=C4\C(=O)c5cc(F)c(F)cc5C4=C(C#N)C#N)cc21)C(CC)(CC)c1cc(-c2ccc(-c4c(C#N)c(C#N)c(-c5ccc(-c6cc7c(s6)-c6cc8c(cc6C7(CC)CC)-c6sc(/C=C7\C(=O)c9cc(F)c(F)cc9C7=C(C#N)C#N)cc6C8(CC)CC)s5)c5nsnc45)s2)sc1-3","CCc1ccc(-c2c3cc(-c4ccc(-c5sc(-c6ccc(-c7cc8c(-c9ccc(CC)s9)c9sc(-c%10ccc(-c%11sc(-c%12ccc(-c%13cc%14c(-c%15ccc(CC)s%15)c%15sc(-c%16ccc(-c%17sc(-c%18cccs%18)c%18c%17C(=O)c%17c(CC)sc(CC)c%17C%18=O)s%16)cc%15c(-c%15ccc(CC)s%15)c%14s%13)s%12)c%12c%11C(=O)c%11c(CC)sc(CC)c%11C%12=O)s%10)cc9c(-c9ccc(CC)s9)c8s7)s6)c6c5C(=O)c5c(CC)sc(CC)c5C6=O)s4)sc3c(-c3ccc(CC)s3)c3ccsc23)s1","10.1021/acsami.0c13277"
"PBDB-T","CNDTBT-C8IDT-INCN","11.22","0.863","9.35","67.2","CCC1(CC)c2cc3c(cc2-c2sc(/C=C4\C(=O)c5ccccc5C4=C(C#N)C#N)cc21)C(CC)(CC)c1cc(-c2ccc(-c4c(C#N)c(C#N)c(-c5ccc(-c6cc7c(s6)-c6cc8c(cc6C7(CC)CC)-c6sc(/C=C7\C(=O)c9ccccc9C7=C(C#N)C#N)cc6C8(CC)CC)s5)c5nsnc45)s2)sc1-3","CCc1ccc(-c2c3cc(-c4ccc(-c5sc(-c6ccc(-c7cc8c(-c9ccc(CC)s9)c9sc(-c%10ccc(-c%11sc(-c%12ccc(-c%13cc%14c(-c%15ccc(CC)s%15)c%15sc(-c%16ccc(-c%17sc(-c%18cccs%18)c%18c%17C(=O)c%17c(CC)sc(CC)c%17C%18=O)s%16)cc%15c(-c%15ccc(CC)s%15)c%14s%13)s%12)c%12c%11C(=O)c%11c(CC)sc(CC)c%11C%12=O)s%10)cc9c(-c9ccc(CC)s9)c8s7)s6)c6c5C(=O)c5c(CC)sc(CC)c5C6=O)s4)sc3c(-c3ccc(CC)s3)c3ccsc23)s1","10.1021/acsami.0c13277"
"P3HT","Cz-RH","2.56","1.03","4.69","53","CCN1C(=O)/C(=C/c2ccc(-c3ccc4c5ccc(-c6ccc(/C=C7\SC(=S)N(CC)C7=O)s6)cc5n(CC)c4c3)s2)SC1=S","CCc1cc(C)sc1-c1sc(-c2cc(CC)c(-c3sc(-c4cc(CC)c(-c5sc(C)cc5CC)s4)cc3CC)s2)cc1CC","10.1039/C4CC01695E"
"P3HT","Flu-RH","3.08","1.03","5.7","52","CCN1C(=O)/C(=C/c2ccc(-c3ccc4c(c3)C(CC)(CC)c3cc(-c5ccc(/C=C6\SC(=S)N(CC)C6=O)s5)ccc3-4)s2)SC1=S","CCc1cc(C)sc1-c1sc(-c2cc(CC)c(-c3sc(-c4cc(CC)c(-c5sc(C)cc5CC)s4)cc3CC)s2)cc1CC","10.1039/C4CC01695E"
"PBDB-T","CNDTBT-IDTT-FINCN","9.13","0.82","17.06","65","CCc1ccc(C2(c3ccc(CC)cc3)c3cc4c(cc3-c3sc5sc(/C=C6\C(=O)c7cc(F)c(F)cc7C6=C(C#N)C#N)cc5c32)C(c2ccc(CC)cc2)(c2ccc(CC)cc2)c2c-4sc3cc(-c4ccc(-c5c(C#N)c(C#N)c(-c6ccc(-c7cc8sc9c(c8s7)C(c7ccc(CC)cc7)(c7ccc(CC)cc7)c7cc8c(cc7-9)C(c7ccc(CC)cc7)(c7ccc(CC)cc7)c7c-8sc8sc(/C=C9\C(=O)c%10cc(F)c(F)cc%10C9=C(C#N)C#N)cc78)s6)c6nsnc56)s4)sc23)cc1","CCc1ccc(-c2c3cc(-c4ccc(-c5sc(-c6ccc(-c7cc8c(-c9ccc(CC)s9)c9sc(-c%10ccc(-c%11sc(-c%12ccc(-c%13cc%14c(-c%15ccc(CC)s%15)c%15sc(-c%16ccc(-c%17sc(-c%18cccs%18)c%18c%17C(=O)c%17c(CC)sc(CC)c%17C%18=O)s%16)cc%15c(-c%15ccc(CC)s%15)c%14s%13)s%12)c%12c%11C(=O)c%11c(CC)sc(CC)c%11C%12=O)s%10)cc9c(-c9ccc(CC)s9)c8s7)s6)c6c5C(=O)c5c(CC)sc(CC)c5C6=O)s4)sc3c(-c3ccc(CC)s3)c3ccsc23)s1","10.1021/acsami.9b15247"
"PBDB-T","FDTBT-IDTT-FINCN","7.27","0.86","13.57","62","CCc1ccc(C2(c3ccc(CC)cc3)c3cc4c(cc3-c3sc5sc(/C=C6\C(=O)c7cc(F)c(F)cc7C6=C(C#N)C#N)cc5c32)C(c2ccc(CC)cc2)(c2ccc(CC)cc2)c2c-4sc3cc(-c4ccc(-c5c(F)c(F)c(-c6ccc(-c7cc8sc9c(c8s7)C(c7ccc(CC)cc7)(c7ccc(CC)cc7)c7cc8c(cc7-9)C(c7ccc(CC)cc7)(c7ccc(CC)cc7)c7c-8sc8sc(/C=C9\C(=O)c%10cc(F)c(F)cc%10C9=C(C#N)C#N)cc78)s6)c6nsnc56)s4)sc23)cc1","CCc1ccc(-c2c3cc(-c4ccc(-c5sc(-c6ccc(-c7cc8c(-c9ccc(CC)s9)c9sc(-c%10ccc(-c%11sc(-c%12ccc(-c%13cc%14c(-c%15ccc(CC)s%15)c%15sc(-c%16ccc(-c%17sc(-c%18cccs%18)c%18c%17C(=O)c%17c(CC)sc(CC)c%17C%18=O)s%16)cc%15c(-c%15ccc(CC)s%15)c%14s%13)s%12)c%12c%11C(=O)c%11c(CC)sc(CC)c%11C%12=O)s%10)cc9c(-c9ccc(CC)s9)c8s7)s6)c6c5C(=O)c5c(CC)sc(CC)c5C6=O)s4)sc3c(-c3ccc(CC)s3)c3ccsc23)s1","10.1021/acsami.9b15247"
"PBDB-T","IDTT2OT","6.46","0.93","12.3","56.7","CCOc1c(/C=C2\C(=O)c3ccccc3C2=C(C#N)C#N)sc(-c2cc3sc4c(c3s2)C(c2ccc(CC)cc2)(c2ccc(CC)cc2)c2cc3c(cc2-4)C(c2ccc(CC)cc2)(c2ccc(CC)cc2)c2c-3sc3cc(-c4sc(/C=C5\C(=O)c6ccccc6C5=C(C#N)C#N)c(OCC)c4OCC)sc23)c1OCC","CCc1ccc(-c2c3cc(-c4ccc(-c5sc(-c6ccc(-c7cc8c(-c9ccc(CC)s9)c9sc(-c%10ccc(-c%11sc(-c%12ccc(-c%13cc%14c(-c%15ccc(CC)s%15)c%15sc(-c%16ccc(-c%17sc(-c%18cccs%18)c%18c%17C(=O)c%17c(CC)sc(CC)c%17C%18=O)s%16)cc%15c(-c%15ccc(CC)s%15)c%14s%13)s%12)c%12c%11C(=O)c%11c(CC)sc(CC)c%11C%12=O)s%10)cc9c(-c9ccc(CC)s9)c8s7)s6)c6c5C(=O)c5c(CC)sc(CC)c5C6=O)s4)sc3c(-c3ccc(CC)s3)c3ccsc23)s1","10.1016/j.synthmet.2021.116880"
"PBDB-T","IDTT2OT-2F","10.04","0.88","17.5","65.1","CCOc1c(/C=C2\C(=O)c3ccc(F)cc3C2=C(C#N)C#N)sc(-c2cc3sc4c(c3s2)C(c2ccc(CC)cc2)(c2ccc(CC)cc2)c2cc3c(cc2-4)C(c2ccc(CC)cc2)(c2ccc(CC)cc2)c2c-3sc3cc(-c4sc(/C=C5\C(=O)c6ccc(F)cc6C5=C(C#N)C#N)c(OCC)c4OCC)sc23)c1OCC","CCc1ccc(-c2c3cc(-c4ccc(-c5sc(-c6ccc(-c7cc8c(-c9ccc(CC)s9)c9sc(-c%10ccc(-c%11sc(-c%12ccc(-c%13cc%14c(-c%15ccc(CC)s%15)c%15sc(-c%16ccc(-c%17sc(-c%18cccs%18)c%18c%17C(=O)c%17c(CC)sc(CC)c%17C%18=O)s%16)cc%15c(-c%15ccc(CC)s%15)c%14s%13)s%12)c%12c%11C(=O)c%11c(CC)sc(CC)c%11C%12=O)s%10)cc9c(-c9ccc(CC)s9)c8s7)s6)c6c5C(=O)c5c(CC)sc(CC)c5C6=O)s4)sc3c(-c3ccc(CC)s3)c3ccsc23)s1","10.1016/j.synthmet.2021.116880"
"PBDB-T","IDTT2OT-4F","10.4","0.86","19.3","62.4","CCOc1c(/C=C2\C(=O)c3cc(F)c(F)cc3C2=C(C#N)C#N)sc(-c2cc3sc4c(c3s2)C(c2ccc(CC)cc2)(c2ccc(CC)cc2)c2cc3c(cc2-4)C(c2ccc(CC)cc2)(c2ccc(CC)cc2)c2c-3sc3cc(-c4sc(/C=C5\C(=O)c6cc(F)c(F)cc6C5=C(C#N)C#N)c(OCC)c4OCC)sc23)c1OCC","CCc1ccc(-c2c3cc(-c4ccc(-c5sc(-c6ccc(-c7cc8c(-c9ccc(CC)s9)c9sc(-c%10ccc(-c%11sc(-c%12ccc(-c%13cc%14c(-c%15ccc(CC)s%15)c%15sc(-c%16ccc(-c%17sc(-c%18cccs%18)c%18c%17C(=O)c%17c(CC)sc(CC)c%17C%18=O)s%16)cc%15c(-c%15ccc(CC)s%15)c%14s%13)s%12)c%12c%11C(=O)c%11c(CC)sc(CC)c%11C%12=O)s%10)cc9c(-c9ccc(CC)s9)c8s7)s6)c6c5C(=O)c5c(CC)sc(CC)c5C6=O)s4)sc3c(-c3ccc(CC)s3)c3ccsc23)s1","10.1016/j.synthmet.2021.116880"
"T-EHPPD-T-EHBDT","ITIC-F","7.39","0.773","17.2","56","CCc1ccc(C2(c3ccc(CC)cc3)c3cc4c(cc3-c3sc5cc(/C=C6\C(=O)c7cc(F)c(F)cc7C6=C(C#N)C#N)sc5c32)C(c2ccc(CC)cc2)(c2ccc(CC)cc2)c2c-4sc3cc(/C=C4\C(=O)c5cc(F)c(F)cc5C4=C(C#N)C#N)sc23)cc1","CCc1ccc(-c2c3cc(-c4ccc(-c5nnc(-c6ccc(-c7cc8c(-c9ccc(CC)s9)c9sc(-c%10ccc(-c%11nnc(-c%12ccc(-c%13cc%14c(-c%15ccc(CC)s%15)c%15sc(-c%16ccc(-c%17nnc(-c%18cccs%18)c%18c%17C(=O)N(CC)C%18=O)s%16)cc%15c(-c%15ccc(CC)s%15)c%14s%13)s%12)c%12c%11C(=O)N(CC)C%12=O)s%10)cc9c(-c9ccc(CC)s9)c8s7)s6)c6c5C(=O)N(CC)C6=O)s4)sc3c(-c3ccc(CC)s3)c3ccsc23)s1","10.1039/D0NJ04573J"
"PTB7-Th","IDT(DCV)2","3.53","0.92","8.41","55","CCc1ccc(C2(c3ccc(CC)cc3)c3cc4c(cc3-c3sc(C=C(C#N)C#N)cc32)C(c2ccc(CC)cc2)(c2ccc(CC)cc2)c2cc(C=C(C#N)C#N)sc2-4)cc1","CCOC(=O)c1sc2c(-c3cc4c(-c5ccc(CC)s5)c5sc(-c6sc(-c7cc8c(-c9ccc(CC)s9)c9sc(-c%10sc(-c%11cc%12c(-c%13ccc(CC)s%13)c%13sccc%13c(-c%13ccc(CC)s%13)c%12s%11)c%11sc(C(=O)OCC)c(F)c%10%11)cc9c(-c9ccc(CC)s9)c8s7)c7sc(C(=O)OCC)c(F)c67)cc5c(-c5ccc(CC)s5)c4s3)scc2c1F","10.1021/acsami.6b15707"
"PTB7-Th","IDT(TCV)2","2.84","0.49","11.02","53","CCc1ccc(C2(c3ccc(CC)cc3)c3cc4c(cc3-c3sc(C(C#N)=C(C#N)C#N)cc32)C(c2ccc(CC)cc2)(c2ccc(CC)cc2)c2cc(C(C#N)=C(C#N)C#N)sc2-4)cc1","CCOC(=O)c1sc2c(-c3cc4c(-c5ccc(CC)s5)c5sc(-c6sc(-c7cc8c(-c9ccc(CC)s9)c9sc(-c%10sc(-c%11cc%12c(-c%13ccc(CC)s%13)c%13sccc%13c(-c%13ccc(CC)s%13)c%12s%11)c%11sc(C(=O)OCC)c(F)c%10%11)cc9c(-c9ccc(CC)s9)c8s7)c7sc(C(=O)OCC)c(F)c67)cc5c(-c5ccc(CC)s5)c4s3)scc2c1F","10.1021/acsami.6b15707"
"PTB7-Th","IDTT(TCV)2","3.57","0.66","11.98","50","CCc1ccc(C2(c3ccc(CC)cc3)c3cc4c(cc3-c3sc(-c5ccc(C(C#N)=C(C#N)C#N)s5)cc32)C(c2ccc(CC)cc2)(c2ccc(CC)cc2)c2cc(-c3ccc(C(C#N)=C(C#N)C#N)s3)sc2-4)cc1","CCOC(=O)c1sc2c(-c3cc4c(-c5ccc(CC)s5)c5sc(-c6sc(-c7cc8c(-c9ccc(CC)s9)c9sc(-c%10sc(-c%11cc%12c(-c%13ccc(CC)s%13)c%13sccc%13c(-c%13ccc(CC)s%13)c%12s%11)c%11sc(C(=O)OCC)c(F)c%10%11)cc9c(-c9ccc(CC)s9)c8s7)c7sc(C(=O)OCC)c(F)c67)cc5c(-c5ccc(CC)s5)c4s3)scc2c1F","10.1021/acsami.6b15707"
"PBDB-T","NIBT","10.8","1.04","17.34","60","CCc1ccc(C2(c3ccc(CC)cc3)c3cc4c(cc3-c3sc(-c5ccc(/C=c6\c(=O)c7ccc8c9c(ccc6c97)C(=O)N(CC(C)C)C8=O)c6nsnc56)cc32)C(c2ccc(CC)cc2)(c2ccc(CC)cc2)c2cc(-c3ccc(/C=c5\c(=O)c6ccc7c8c(ccc5c86)C(=O)N(CC(C)C)C7=O)c5nsnc35)sc2-4)cc1","CCc1ccc(-c2c3cc(-c4ccc(-c5sc(-c6ccc(-c7cc8c(-c9ccc(CC)s9)c9sc(-c%10ccc(-c%11sc(-c%12ccc(-c%13cc%14c(-c%15ccc(CC)s%15)c%15sc(-c%16ccc(-c%17sc(-c%18cccs%18)c%18c%17C(=O)c%17c(CC)sc(CC)c%17C%18=O)s%16)cc%15c(-c%15ccc(CC)s%15)c%14s%13)s%12)c%12c%11C(=O)c%11c(CC)sc(CC)c%11C%12=O)s%10)cc9c(-c9ccc(CC)s9)c8s7)s6)c6c5C(=O)c5c(CC)sc(CC)c5C6=O)s4)sc3c(-c3ccc(CC)s3)c3ccsc23)s1","10.1021/acs.chemmater.9b03329"
"PBDB-T","NIDT","10","1.14","13.28","66","CCc1ccc(C2(c3ccc(CC)cc3)c3cc4c(cc3-c3sc5cc(/C=c6\c(=O)c7ccc8c9c(ccc6c97)C(=O)N(CC(C)C)C8=O)sc5c32)C(c2ccc(CC)cc2)(c2ccc(CC)cc2)c2c-4sc3cc(/C=c4\c(=O)c5ccc6c7c(ccc4c75)C(=O)N(CC(C)C)C6=O)sc23)cc1","CCc1ccc(-c2c3cc(-c4ccc(-c5sc(-c6ccc(-c7cc8c(-c9ccc(CC)s9)c9sc(-c%10ccc(-c%11sc(-c%12ccc(-c%13cc%14c(-c%15ccc(CC)s%15)c%15sc(-c%16ccc(-c%17sc(-c%18cccs%18)c%18c%17C(=O)c%17c(CC)sc(CC)c%17C%18=O)s%16)cc%15c(-c%15ccc(CC)s%15)c%14s%13)s%12)c%12c%11C(=O)c%11c(CC)sc(CC)c%11C%12=O)s%10)cc9c(-c9ccc(CC)s9)c8s7)s6)c6c5C(=O)c5c(CC)sc(CC)c5C6=O)s4)sc3c(-c3ccc(CC)s3)c3ccsc23)s1","10.1021/acs.chemmater.9b03329"
"PBDB-T","NITV","4.8","1.12","8.08","53","CC(C)Cc1cc(/C=c2\c(=O)c3ccc4c5c(ccc2c53)C(=O)N(CC(C)C)C4=O)sc1/C=C/c1sc(/C=c2\c(=O)c3ccc4c5c(ccc2c53)C(=O)N(CC(C)C)C4=O)cc1CC(C)C","CCc1ccc(-c2c3cc(-c4ccc(-c5sc(-c6ccc(-c7cc8c(-c9ccc(CC)s9)c9sc(-c%10ccc(-c%11sc(-c%12ccc(-c%13cc%14c(-c%15ccc(CC)s%15)c%15sc(-c%16ccc(-c%17sc(-c%18cccs%18)c%18c%17C(=O)c%17c(CC)sc(CC)c%17C%18=O)s%16)cc%15c(-c%15ccc(CC)s%15)c%14s%13)s%12)c%12c%11C(=O)c%11c(CC)sc(CC)c%11C%12=O)s%10)cc9c(-c9ccc(CC)s9)c8s7)s6)c6c5C(=O)c5c(CC)sc(CC)c5C6=O)s4)sc3c(-c3ccc(CC)s3)c3ccsc23)s1","10.1021/acs.chemmater.9b03329"
"PBDB-T2F","a-ITIC-2Cl","12.23","0.88","18.91","73.5","CCc1ccc(C2(c3ccc(CC)cc3)c3cc4c(cc3-c3sc5cc(/C=C6\C(=O)c7ccccc7C6=C(C#N)C#N)sc5c32)C(c2ccc(CC)cc2)(c2ccc(CC)cc2)c2c-4sc3cc(/C=C4\C(=O)c5cc(Cl)c(Cl)cc5C4=C(C#N)C#N)sc23)cc1","CCc1sc(-c2c3cc(-c4ccc(-c5sc(-c6ccc(-c7cc8c(-c9cc(F)c(CC)s9)c9sc(-c%10ccc(-c%11sc(-c%12ccc(-c%13cc%14c(-c%15cc(F)c(CC)s%15)c%15sc(-c%16ccc(-c%17sc(-c%18cccs%18)c%18c%17C(=O)c%17c(CC)sc(CC)c%17C%18=O)s%16)cc%15c(-c%15cc(F)c(CC)s%15)c%14s%13)s%12)c%12c%11C(=O)c%11c(CC)sc(CC)c%11C%12=O)s%10)cc9c(-c9cc(F)c(CC)s9)c8s7)s6)c6c5C(=O)c5c(CC)sc(CC)c5C6=O)s4)sc3c(-c3cc(F)c(CC)s3)c3ccsc23)cc1F","10.1021/acs.jpclett.9b01931"
"PBDB-T2F","ITIC-2Cl-beta","11.21","0.94","18.47","64.63","CCc1ccc(C2(c3ccc(CC)cc3)c3cc4c(cc3-c3sc5cc(/C=C6\C(=O)c7c(Cl)cccc7C6=C(C#N)C#N)sc5c32)C(c2ccc(CC)cc2)(c2ccc(CC)cc2)c2c-4sc3cc(/C=C4\C(=O)c5c(Cl)cccc5C4=C(C#N)C#N)sc23)cc1","CCc1sc(-c2c3cc(-c4ccc(-c5sc(-c6ccc(-c7cc8c(-c9cc(F)c(CC)s9)c9sc(-c%10ccc(-c%11sc(-c%12ccc(-c%13cc%14c(-c%15cc(F)c(CC)s%15)c%15sc(-c%16ccc(-c%17sc(-c%18cccs%18)c%18c%17C(=O)c%17c(CC)sc(CC)c%17C%18=O)s%16)cc%15c(-c%15cc(F)c(CC)s%15)c%14s%13)s%12)c%12c%11C(=O)c%11c(CC)sc(CC)c%11C%12=O)s%10)cc9c(-c9cc(F)c(CC)s9)c8s7)s6)c6c5C(=O)c5c(CC)sc(CC)c5C6=O)s4)sc3c(-c3cc(F)c(CC)s3)c3ccsc23)cc1F","10.1021/acs.jpclett.9b01931"
"PBDB-TF","BTIC-COOMe","13.25","0.9","22.13","66.71","CCc1c(/C=C2\C(=O)c3cc(C(=O)OC)ccc3C2=C(C#N)C#N)sc2c1sc1c3c4nsnc4c4c5sc6c(CC)c(/C=C7\C(=O)c8cc(C(=O)OC)ccc8C7=C(C#N)C#N)sc6c5n(CC)c4c3n(CC)c21","CCc1sc(-c2c3cc(-c4ccc(-c5sc(-c6ccc(-c7cc8c(-c9cc(F)c(CC)s9)c9sc(-c%10ccc(-c%11sc(-c%12ccc(-c%13cc%14c(-c%15cc(F)c(CC)s%15)c%15sc(-c%16ccc(-c%17sc(-c%18cccs%18)c%18c%17C(=O)c%17c(CC)sc(CC)c%17C%18=O)s%16)cc%15c(-c%15cc(F)c(CC)s%15)c%14s%13)s%12)c%12c%11C(=O)c%11c(CC)sc(CC)c%11C%12=O)s%10)cc9c(-c9cc(F)c(CC)s9)c8s7)s6)c6c5C(=O)c5c(CC)sc(CC)c5C6=O)s4)sc3c(-c3cc(F)c(CC)s3)c3ccsc23)cc1F","10.1021/acs.jpclett.1c01077"
"PBDB-TF","BTIC-OCOMe","8.32","0.95","15.55","56.2","CCc1c(/C=C2\C(=O)c3cc(OC(C)=O)ccc3C2=C(C#N)C#N)sc2c1sc1c3c4nsnc4c4c5sc6c(CC)c(/C=C7\C(=O)c8cc(OC(C)=O)ccc8C7=C(C#N)C#N)sc6c5n(CC)c4c3n(CC)c21","CCc1sc(-c2c3cc(-c4ccc(-c5sc(-c6ccc(-c7cc8c(-c9cc(F)c(CC)s9)c9sc(-c%10ccc(-c%11sc(-c%12ccc(-c%13cc%14c(-c%15cc(F)c(CC)s%15)c%15sc(-c%16ccc(-c%17sc(-c%18cccs%18)c%18c%17C(=O)c%17c(CC)sc(CC)c%17C%18=O)s%16)cc%15c(-c%15cc(F)c(CC)s%15)c%14s%13)s%12)c%12c%11C(=O)c%11c(CC)sc(CC)c%11C%12=O)s%10)cc9c(-c9cc(F)c(CC)s9)c8s7)s6)c6c5C(=O)c5c(CC)sc(CC)c5C6=O)s4)sc3c(-c3cc(F)c(CC)s3)c3ccsc23)cc1F","10.1021/acs.jpclett.1c01077"
