Repository: MarieDevulder/Machine_Learning_OSC_ISEN_Project_24

# Machine_Learning_OSC_ISEN_Project_24
>Marie Devulder et Mathilde Rigaud.

## Le projet.
Ce projet vise à exploiter les techniques de machine learning pour approfondir l'étude sur les cellules solaires organiques. L'objectif principal est d'optimiser leur efficacité et leur performance en analysant des ensembles de données. En utilisant des algorithmes d'apprentissage automatique, nous cherchons à identifier les facteurs clés qui influent sur le rendement des cellules solaires organiques, ce qui pourrait conduire à des avancées significatives dans le domaine de l'énergie solaire renouvelable. <br><br>
Ici le but est de se focaliser sur des combinaisions donc le PCE est autour des 15%.<br>

File: datasets/M12024_DATA_augmented.csv (part 7 of 16)
"Mol_don","Mol_acc","PCE","Voc","Jsc","FF","SMILES_acc","SMILES_don","DOI"
"PBDB-TF","BTIC-CF3-y","15.59","0.85","25.19","72.82","CCc1c(/C=C2\C(=O)c3cc(C(F)(F)F)ccc3C2=C(C#N)C#N)sc2c1sc1c3c4nsnc4c4c5sc6c(CC)c(/C=C7\C(=O)c8cc(C(F)(F)F)ccc8C7=C(C#N)C#N)sc6c5n(CC)c4c3n(CC)c21","CCc1sc(-c2c3cc(-c4ccc(-c5sc(-c6ccc(-c7cc8c(-c9cc(F)c(CC)s9)c9sc(-c%10ccc(-c%11sc(-c%12ccc(-c%13cc%14c(-c%15cc(F)c(CC)s%15)c%15sc(-c%16ccc(-c%17sc(-c%18cccs%18)c%18c%17C(=O)c%17c(CC)sc(CC)c%17C%18=O)s%16)cc%15c(-c%15cc(F)c(CC)s%15)c%14s%13)s%12)c%12c%11C(=O)c%11c(CC)sc(CC)c%11C%12=O)s%10)cc9c(-c9cc(F)c(CC)s9)c8s7)s6)c6c5C(=O)c5c(CC)sc(CC)c5C6=O)s4)sc3c(-c3cc(F)c(CC)s3)c3ccsc23)cc1F","10.1016/j.joule.2020.02.004"
"PBDB-TF","BTIC-F-m","13.61","0.92","21.41","69.09","CCc1c(/C=C2\C(=O)c3ccc(F)cc3C2=C(C#N)C#N)sc2c1sc1c3c4nsnc4c4c5sc6c(CC)c(/C=C7\C(=O)c8ccc(F)cc8C7=C(C#N)C#N)sc6c5n(CC)c4c3n(CC)c21","CCc1sc(-c2c3cc(-c4ccc(-c5sc(-c6ccc(-c7cc8c(-c9cc(F)c(CC)s9)c9sc(-c%10ccc(-c%11sc(-c%12ccc(-c%13cc%14c(-c%15cc(F)c(CC)s%15)c%15sc(-c%16ccc(-c%17sc(-c%18cccs%18)c%18c%17C(=O)c%17c(CC)sc(CC)c%17C%18=O)s%16)cc%15c(-c%15cc(F)c(CC)s%15)c%14s%13)s%12)c%12c%11C(=O)c%11c(CC)sc(CC)c%11C%12=O)s%10)cc9c(-c9cc(F)c(CC)s9)c8s7)s6)c6c5C(=O)c5c(CC)sc(CC)c5C6=O)s4)sc3c(-c3cc(F)c(CC)s3)c3ccsc23)cc1F","10.1016/j.joule.2020.02.004"
"P3HT","BIBT-NI","2.11","0.77","6.14","44.2","CCN1C(=O)c2c(c(-c3ccc(-c4ccc5c6c(cccc46)C(=O)N(CC)C5=O)s3)c3nsnc3c2-c2ccc(-c3ccc4c5c(cccc35)C(=O)N(CC)C4=O)s2)C1=O","CCc1cc(C)sc1-c1sc(-c2cc(CC)c(-c3sc(-c4cc(CC)c(-c5sc(C)cc5CC)s4)cc3CC)s2)cc1CC","10.1039/C8NJ04896G"
"PBDB-T","ITIC-Cl4","9.6","0.74","21.5","60","CCc1ccc(C2(c3ccc(CC)cc3)c3cc4c(cc3-c3sc5cc(/C=C6\C(=O)c7cc(Cl)c(Cl)cc7C6=C(C#N)C#N)sc5c32)C(c2ccc(CC)cc2)(c2ccc(CC)cc2)c2c-4sc3cc(/C=C4\C(=O)c5cc(Cl)c(Cl)cc5C4=C(C#N)C#N)sc23)cc1","CCc1ccc(-c2c3cc(-c4ccc(-c5sc(-c6ccc(-c7cc8c(-c9ccc(CC)s9)c9sc(-c%10ccc(-c%11sc(-c%12ccc(-c%13cc%14c(-c%15ccc(CC)s%15)c%15sc(-c%16ccc(-c%17sc(-c%18cccs%18)c%18c%17C(=O)c%17c(CC)sc(CC)c%17C%18=O)s%16)cc%15c(-c%15ccc(CC)s%15)c%14s%13)s%12)c%12c%11C(=O)c%11c(CC)sc(CC)c%11C%12=O)s%10)cc9c(-c9ccc(CC)s9)c8s7)s6)c6c5C(=O)c5c(CC)sc(CC)c5C6=O)s4)sc3c(-c3ccc(CC)s3)c3ccsc23)s1","10.1039/C8TC02701C"
"PTB7-Th","TBTT-BORH","8.33","1.02","15.27","54","CCN1C(=O)/C(=C/c2ccc(-c3ccc(-c4ccc(/C=C5\SC(=S)N(CC)C5=O)s4)c4nsnc34)s2)SC1=S","CCOC(=O)c1sc2c(-c3cc4c(-c5ccc(CC)s5)c5sc(-c6sc(-c7cc8c(-c9ccc(CC)s9)c9sc(-c%10sc(-c%11cc%12c(-c%13ccc(CC)s%13)c%13sccc%13c(-c%13ccc(CC)s%13)c%12s%11)c%11sc(C(=O)OCC)c(F)c%10%11)cc9c(-c9ccc(CC)s9)c8s7)c7sc(C(=O)OCC)c(F)c67)cc5c(-c5ccc(CC)s5)c4s3)scc2c1F","10.1021/acsomega.0c04495"
"PTB7-Th","o-IO1","13.1","0.74","26.3","67","CCOc1cc(/C=C2\C(=O)c3cc(F)c(F)cc3C2=C(C#N)C#N)sc1-c1cc2c(s1)-c1cc3c(cc1C2(CC)CC)-c1sc(-c2sc(/C=C4\C(=O)c5cc(F)c(F)cc5C4=C(C#N)C#N)cc2CC)cc1C3(CC)CC","CCOC(=O)c1sc2c(-c3cc4c(-c5ccc(CC)s5)c5sc(-c6sc(-c7cc8c(-c9ccc(CC)s9)c9sc(-c%10sc(-c%11cc%12c(-c%13ccc(CC)s%13)c%13sccc%13c(-c%13ccc(CC)s%13)c%12s%11)c%11sc(C(=O)OCC)c(F)c%10%11)cc9c(-c9ccc(CC)s9)c8s7)c7sc(C(=O)OCC)c(F)c67)cc5c(-c5ccc(CC)s5)c4s3)scc2c1F","10.1021/acsmaterialslett.9b00512"
"PTB7-Th","o-IO2","9.3","0.68","21.8","63","CCOc1cc(/C=C2\C(=O)c3cc(F)c(F)cc3C2=C(C#N)C#N)sc1-c1cc2c(s1)-c1cc3c(cc1C2(CC)CC)-c1sc(-c2sc(/C=C4\C(=O)c5cc(F)c(F)cc5C4=C(C#N)C#N)cc2OCC)cc1C3(CC)CC","CCOC(=O)c1sc2c(-c3cc4c(-c5ccc(CC)s5)c5sc(-c6sc(-c7cc8c(-c9ccc(CC)s9)c9sc(-c%10sc(-c%11cc%12c(-c%13ccc(CC)s%13)c%13sccc%13c(-c%13ccc(CC)s%13)c%12s%11)c%11sc(C(=O)OCC)c(F)c%10%11)cc9c(-c9ccc(CC)s9)c8s7)c7sc(C(=O)OCC)c(F)c67)cc5c(-c5ccc(CC)s5)c4s3)scc2c1F","10.1021/acsmaterialslett.9b00512"
"PTB7-Th","p-IO1","10.8","0.78","22.3","62","CCOc1cc(/C=C2\C(=O)c3cc(F)c(F)cc3C2=C(C#N)C#N)sc1-c1cc2c(s1)-c1cc3c(cc1C2(c1ccc(CC)cc1)c1ccc(CC)cc1)-c1sc(-c2sc(/C=C4\C(=O)c5cc(F)c(F)cc5C4=C(C#N)C#N)cc2CC)cc1C3(c1ccc(CC)cc1)c1ccc(CC)cc1","CCOC(=O)c1sc2c(-c3cc4c(-c5ccc(CC)s5)c5sc(-c6sc(-c7cc8c(-c9ccc(CC)s9)c9sc(-c%10sc(-c%11cc%12c(-c%13ccc(CC)s%13)c%13sccc%13c(-c%13ccc(CC)s%13)c%12s%11)c%11sc(C(=O)OCC)c(F)c%10%11)cc9c(-c9ccc(CC)s9)c8s7)c7sc(C(=O)OCC)c(F)c67)cc5c(-c5ccc(CC)s5)c4s3)scc2c1F","10.1021/acsmaterialslett.9b00512"
"PTB7-Th","IOTIC-2F","12.1","0.817","21.9","65","CCOc1cc(/C=C2\C(=O)c3ccc(F)cc3C2=C(C#N)C#N)sc1-c1cc2c(s1)-c1cc3c(cc1C2(c1ccc(CC)cc1)c1ccc(CC)cc1)-c1sc(-c2sc(/C=C4\C(=O)c5ccc(F)cc5C4=C(C#N)C#N)cc2OCC)cc1C3(c1ccc(CC)cc1)c1ccc(CC)cc1","CCOC(=O)c1sc2c(-c3cc4c(-c5ccc(CC)s5)c5sc(-c6sc(-c7cc8c(-c9ccc(CC)s9)c9sc(-c%10sc(-c%11cc%12c(-c%13ccc(CC)s%13)c%13sccc%13c(-c%13ccc(CC)s%13)c%12s%11)c%11sc(C(=O)OCC)c(F)c%10%11)cc9c(-c9ccc(CC)s9)c8s7)c7sc(C(=O)OCC)c(F)c67)cc5c(-c5ccc(CC)s5)c4s3)scc2c1F","10.1002/aenm.201801209"
"PTB7-Th","ITIC-2F_lee","8.7","0.748","16.2","80","CCc1ccc(C2(c3ccc(CC)cc3)c3cc4c(cc3-c3sc5cc(/C=C6\C(=O)c7ccc(F)cc7C6=C(C#N)C#N)sc5c32)C(c2ccc(CC)cc2)(c2ccc(CC)cc2)c2c-4sc3cc(/C=C4\C(=O)c5ccc(F)cc5C4=C(C#N)C#N)sc23)cc1","CCOC(=O)c1sc2c(-c3cc4c(-c5ccc(CC)s5)c5sc(-c6sc(-c7cc8c(-c9ccc(CC)s9)c9sc(-c%10sc(-c%11cc%12c(-c%13ccc(CC)s%13)c%13sccc%13c(-c%13ccc(CC)s%13)c%12s%11)c%11sc(C(=O)OCC)c(F)c%10%11)cc9c(-c9ccc(CC)s9)c8s7)c7sc(C(=O)OCC)c(F)c67)cc5c(-c5ccc(CC)s5)c4s3)scc2c1F","10.1002/aenm.201801209"
"PTB7-Th","ITOTIC-2F","3.7","0.785","7","61","CCOc1cc(/C=C2\C(=O)c3ccc(F)cc3C2=C(C#N)C#N)sc1-c1cc2sc3c(c2s1)C(c1ccc(CC)cc1)(c1ccc(CC)cc1)c1cc2c(cc1-3)C(c1ccc(CC)cc1)(c1ccc(CC)cc1)c1c-2sc2cc(-c3sc(/C=C4\C(=O)c5ccc(F)cc5C4=C(C#N)C#N)cc3OCC)sc12","CCOC(=O)c1sc2c(-c3cc4c(-c5ccc(CC)s5)c5sc(-c6sc(-c7cc8c(-c9ccc(CC)s9)c9sc(-c%10sc(-c%11cc%12c(-c%13ccc(CC)s%13)c%13sccc%13c(-c%13ccc(CC)s%13)c%12s%11)c%11sc(C(=O)OCC)c(F)c%10%11)cc9c(-c9ccc(CC)s9)c8s7)c7sc(C(=O)OCC)c(F)c67)cc5c(-c5ccc(CC)s5)c4s3)scc2c1F","10.1002/aenm.201801209"
"PBDTTS-TTffBT","di-PBI","6.51","0.92","10.89","65","CCN1C(=O)c2ccc3c4ccc5c6c(cc(-c7cc8c9c(ccc%10c%11ccc%12c%13c(ccc(c7c9%10)c%13%11)C(=O)N(CC)C%12=O)C(=O)N(CC)C8=O)c(c7ccc(c2c37)C1=O)c64)C(=O)N(CC)C5=O","CCSc1ccc(-c2c3cc(-c4sc5cc(-c6c(F)c(F)c(-c7cc8sc(-c9cc%10c(-c%11ccc(SCC)s%11)c%11sc(-c%12sc%13cc(-c%14c(F)c(F)c(-c%15cc%16sc(-c%17cc%18c(-c%19ccc(SCC)s%19)c%19sc(-c%20sc%21cc(-c%22c(F)c(F)c(-c%23cc%24scc(CC)c%24s%23)c%23nsnc%22%23)sc%21c%20CC)cc%19c(-c%19ccc(SCC)s%19)c%18s%17)c(CC)c%16s%15)c%15nsnc%14%15)sc%13c%12CC)cc%11c(-c%11ccc(SCC)s%11)c%10s9)c(CC)c8s7)c7nsnc67)sc5c4CC)sc3c(-c3ccc(SCC)s3)c3ccsc23)s1","10.1002/macp.201600459"
"PTB7-Th","CTIC-4F","10.5","0.7","23.36","54","CCC1(CC)c2cc(-c3ccc(/C=C4\C(=O)c5cc(F)c(F)cc5C4=C(C#N)C#N)s3)sc2-c2sc(-c3ccc(/C=C4\C(=O)c5cc(F)c(F)cc5C4=C(C#N)C#N)s3)cc21","CCOC(=O)c1sc2c(-c3cc4c(-c5ccc(CC)s5)c5sc(-c6sc(-c7cc8c(-c9ccc(CC)s9)c9sc(-c%10sc(-c%11cc%12c(-c%13ccc(CC)s%13)c%13sccc%13c(-c%13ccc(CC)s%13)c%12s%11)c%11sc(C(=O)OCC)c(F)c%10%11)cc9c(-c9ccc(CC)s9)c8s7)c7sc(C(=O)OCC)c(F)c67)cc5c(-c5ccc(CC)s5)c4s3)scc2c1F","10.1021/acsenergylett.9b00721"
"PTB7-Th","SF-HR","0.13","1.15","0.36","31","CCN1C(=O)/C(=C/c2ccc(-c3ccc4c(c3)C3(c5cc(-c6ccc(/C=C7\SC(=S)N(CC)C7=O)s6)ccc5-4)c4cc(-c5ccc(/C=C6\SC(=S)N(CC)C6=O)s5)ccc4-c4ccc(-c5ccc(/C=C6\SC(=S)N(CC)C6=O)s5)cc43)s2)SC1=S","CCOC(=O)c1sc2c(-c3cc4c(-c5ccc(CC)s5)c5sc(-c6sc(-c7cc8c(-c9ccc(CC)s9)c9sc(-c%10sc(-c%11cc%12c(-c%13ccc(CC)s%13)c%13sccc%13c(-c%13ccc(CC)s%13)c%12s%11)c%11sc(C(=O)OCC)c(F)c%10%11)cc9c(-c9ccc(CC)s9)c8s7)c7sc(C(=O)OCC)c(F)c67)cc5c(-c5ccc(CC)s5)c4s3)scc2c1F","10.1039/C9RA03188J"
"P3HT","SF-HR","4.01","1","8.23","49","CCN1C(=O)/C(=C/c2ccc(-c3ccc4c(c3)C3(c5cc(-c6ccc(/C=C7\SC(=S)N(CC)C7=O)s6)ccc5-4)c4cc(-c5ccc(/C=C6\SC(=S)N(CC)C6=O)s5)ccc4-c4ccc(-c5ccc(/C=C6\SC(=S)N(CC)C6=O)s5)cc43)s2)SC1=S","CCc1cc(C)sc1-c1sc(-c2cc(CC)c(-c3sc(-c4cc(CC)c(-c5sc(C)cc5CC)s4)cc3CC)s2)cc1CC","10.1039/C9RA03188J"
"FTAZ","COi6DFIC","8.25","0.67","20.98","58.9","CCc1ccc(C2(c3ccc(CC)cc3)Oc3c(sc4c5c(sc34)-c3sc(/C=C4\C(=O)c6cc(F)c(F)cc6C4=C(C#N)C#N)cc3C(c3ccc(CC)cc3)(c3ccc(CC)cc3)O5)-c3sc(/C=C4\C(=O)c5cc(F)c(F)cc5C4=C(C#N)C#N)cc32)cc1","CCc1c2cc(-c3ccc(-c4c(F)c(F)c(-c5ccc(-c6cc7c(CC)c8sc(-c9ccc(-c%10c(F)c(F)c(-c%11ccc(-c%12cc%13c(CC)c%14sc(-c%15ccc(-c%16c(F)c(F)c(-c%17cccs%17)c%17nn(CC)nc%16%17)s%15)cc%14c(CC)c%13s%12)s%11)c%11nn(CC)nc%10%11)s9)cc8c(CC)c7s6)s5)c5nn(CC)nc45)s3)sc2c(CC)c2ccsc12","10.1039/C8QM00004B"
"FTAZ","COi6FIC","9.12","0.75","19.38","62.6","CCc1ccc(C2(c3ccc(CC)cc3)Oc3c(sc4c5c(sc34)-c3sc(/C=C4\C(=O)c6ccc(F)cc6C4=C(C#N)C#N)cc3C(c3ccc(CC)cc3)(c3ccc(CC)cc3)O5)-c3sc(/C=C4\C(=O)c5ccc(F)cc5C4=C(C#N)C#N)cc32)cc1","CCc1c2cc(-c3ccc(-c4c(F)c(F)c(-c5ccc(-c6cc7c(CC)c8sc(-c9ccc(-c%10c(F)c(F)c(-c%11ccc(-c%12cc%13c(CC)c%14sc(-c%15ccc(-c%16c(F)c(F)c(-c%17cccs%17)c%17nn(CC)nc%16%17)s%15)cc%14c(CC)c%13s%12)s%11)c%11nn(CC)nc%10%11)s9)cc8c(CC)c7s6)s5)c5nn(CC)nc45)s3)sc2c(CC)c2ccsc12","10.1039/C8QM00004B"
"FTAZ","COi6IC","8.43","0.82","17.45","59","CCc1ccc(C2(c3ccc(CC)cc3)Oc3c(sc4c5c(sc34)-c3sc(/C=C4\C(=O)c6ccccc6C4=C(C#N)C#N)cc3C(c3ccc(CC)cc3)(c3ccc(CC)cc3)O5)-c3sc(/C=C4\C(=O)c5ccccc5C4=C(C#N)C#N)cc32)cc1","CCc1c2cc(-c3ccc(-c4c(F)c(F)c(-c5ccc(-c6cc7c(CC)c8sc(-c9ccc(-c%10c(F)c(F)c(-c%11ccc(-c%12cc%13c(CC)c%14sc(-c%15ccc(-c%16c(F)c(F)c(-c%17cccs%17)c%17nn(CC)nc%16%17)s%15)cc%14c(CC)c%13s%12)s%11)c%11nn(CC)nc%10%11)s9)cc8c(CC)c7s6)s5)c5nn(CC)nc45)s3)sc2c(CC)c2ccsc12","10.1039/C8QM00004B"
"J51","IDTIDSe-T-IC","7.84","0.91","15.16","58","CCc1ccc(C2(c3ccc(CC)cc3)c3cc4c(cc3-c3[se]c(/C=C5\C(=O)c6ccccc6C5=C(C#N)C#N)cc32)C(c2ccc(CC)cc2)(c2ccc(CC)cc2)c2c-4sc3c4c(sc23)-c2cc3c(cc2C4(c2ccc(CC)cc2)c2ccc(CC)cc2)-c2[se]c(/C=C4\C(=O)c5ccccc5C4=C(C#N)C#N)cc2C3(c2ccc(CC)cc2)c2ccc(CC)cc2)cc1","CCc1ccc(-c2c3cc(-c4ccc(-c5c(F)c(F)c(-c6ccc(-c7cc8c(-c9ccc(CC)s9)c9sc(-c%10ccc(-c%11c(F)c(F)c(-c%12ccc(-c%13cc%14c(-c%15ccc(CC)s%15)c%15sc(-c%16ccc(-c%17c(F)c(F)c(-c%18cccs%18)c%18nn(CC)nc%17%18)s%16)cc%15c(-c%15ccc(CC)s%15)c%14s%13)s%12)c%12nn(CC)nc%11%12)s%10)cc9c(-c9ccc(CC)s9)c8s7)s6)c6nn(CC)nc56)s4)sc3c(-c3ccc(CC)s3)c3ccsc23)s1","10.1016/j.nanoen.2016.07.019"
"PBDB-TF","IT-M","13.7","0.87","20.38","77","CCc1ccc(C2(c3ccc(CC)cc3)c3cc4c(cc3-c3sc5cc(/C=C6\C(=O)c7ccc(C)cc7C6=C(C#N)C#N)sc5c32)C(c2ccc(CC)cc2)(c2ccc(CC)cc2)c2c-4sc3cc(/C=C4\C(=O)c5ccc(C)cc5C4=C(C#N)C#N)sc23)cc1","CCc1sc(-c2c3cc(-c4ccc(-c5sc(-c6ccc(-c7cc8c(-c9cc(F)c(CC)s9)c9sc(-c%10ccc(-c%11sc(-c%12ccc(-c%13cc%14c(-c%15cc(F)c(CC)s%15)c%15sc(-c%16ccc(-c%17sc(-c%18cccs%18)c%18c%17C(=O)c%17c(CC)sc(CC)c%17C%18=O)s%16)cc%15c(-c%15cc(F)c(CC)s%15)c%14s%13)s%12)c%12c%11C(=O)c%11c(CC)sc(CC)c%11C%12=O)s%10)cc9c(-c9cc(F)c(CC)s9)c8s7)s6)c6c5C(=O)c5c(CC)sc(CC)c5C6=O)s4)sc3c(-c3cc(F)c(CC)s3)c3ccsc23)cc1F","10.1002/adma.201707170"
"J71","BT-IC","10.46","0.9","17.75","65.7","CCOc1c2sc3c(c2c(OCC)c2sc4c(c12)C(c1ccc(CC)cc1)(c1ccc(CC)cc1)c1cc(/C=C2\C(=O)c5ccccc5C2=C(C#N)C#N)sc1-4)C(c1ccc(CC)cc1)(c1ccc(CC)cc1)c1cc(/C=C2\C(=O)c4ccccc4C2=C(C#N)C#N)sc1-3","CCn1nc2c(-c3ccc(C)s3)c(F)c(F)c(-c3ccc(-c4cc5c(-c6ccc([Si](CC)(CC)CC)s6)c6sc(-c7ccc(-c8c(F)c(F)c(-c9ccc(-c%10cc%11c(-c%12ccc([Si](CC)(CC)CC)s%12)c%12sc(-c%13ccc(-c%14c(F)c(F)c(-c%15ccc(-c%16cc%17c(-c%18ccc([Si](CC)(CC)CC)s%18)c%18sc(C)cc%18c(-c%18ccc([Si](CC)(CC)CC)s%18)c%17s%16)s%15)c%15nn(CC)nc%14%15)s%13)cc%12c(-c%12ccc([Si](CC)(CC)CC)s%12)c%11s%10)s9)c9nn(CC)nc89)s7)cc6c(-c6ccc([Si](CC)(CC)CC)s6)c5s4)s3)c2n1","10.1039/C7EE00844A"
"J61","BT-IC","9.56","0.87","16.35","67.1","CCOc1c2sc3c(c2c(OCC)c2sc4c(c12)C(c1ccc(CC)cc1)(c1ccc(CC)cc1)c1cc(/C=C2\C(=O)c5ccccc5C2=C(C#N)C#N)sc1-4)C(c1ccc(CC)cc1)(c1ccc(CC)cc1)c1cc(/C=C2\C(=O)c4ccccc4C2=C(C#N)C#N)sc1-3","CCSc1ccc(-c2c3cc(-c4ccc(-c5c(F)c(F)c(-c6ccc(-c7cc8c(-c9ccc(SCC)s9)c9sc(-c%10ccc(-c%11c(F)c(F)c(-c%12ccc(-c%13cc%14c(-c%15ccc(SCC)s%15)c%15sc(-c%16ccc(-c%17c(F)c(F)c(-c%18cccs%18)c%18nn(CC)nc%17%18)s%16)cc%15c(-c%15ccc(SCC)s%15)c%14s%13)s%12)c%12nn(CC)nc%11%12)s%10)cc9c(-c9ccc(SCC)s9)c8s7)s6)c6nn(CC)nc56)s4)sc3c(-c3ccc(SCC)s3)c3ccsc23)s1","10.1039/C7EE00844A"
"PTB7-Th","FITP","7.33","0.99","13.24","56","CCc1ccc(C2(c3ccc(CC)cc3)c3cc4c(cc3-c3sc5c(sc6c7cc8c(=O)n(CC)c(=O)c9ccc%10c%11ccc%12c(=O)n(CC)c(=O)c%13cc(c56)c(c%11c%12%13)c7c%10c98)c32)C(c2ccc(CC)cc2)(c2ccc(CC)cc2)c2c-4sc3c2sc2c4cc5c(=O)n(CC)c(=O)c6ccc7c8ccc9c(=O)n(CC)c(=O)c%10cc(c32)c(c8c9%10)c4c7c65)cc1","CCOC(=O)c1sc2c(-c3cc4c(-c5ccc(CC)s5)c5sc(-c6sc(-c7cc8c(-c9ccc(CC)s9)c9sc(-c%10sc(-c%11cc%12c(-c%13ccc(CC)s%13)c%13sccc%13c(-c%13ccc(CC)s%13)c%12s%11)c%11sc(C(=O)OCC)c(F)c%10%11)cc9c(-c9ccc(CC)s9)c8s7)c7sc(C(=O)OCC)c(F)c67)cc5c(-c5ccc(CC)s5)c4s3)scc2c1F","10.1039/C6TA07368A"
"P3HT","F8-DPPTCN","2.37","0.97","6.25","39","CCN1C(=O)C2=C(c3ccc(-c4ccc(C#N)s4)s3)N(CC)C(=O)C2=C1c1ccc(-c2ccc3c(c2)C(CC)(CC)c2cc(-c4ccc(C5=C6C(=O)N(CC)C(c7ccc(-c8ccc(C#N)s8)s7)=C6C(=O)N5CC)s4)ccc2-3)s1","CCc1cc(C)sc1-c1sc(-c2cc(CC)c(-c3sc(-c4cc(CC)c(-c5sc(C)cc5CC)s4)cc3CC)s2)cc1CC","10.1039/C6TA00056H"
"NDTR","IDIC","6.6","0.89","13.2","56.6","CCC1(CC)c2cc3c(cc2-c2sc(/C=C4\C(=O)c5ccccc5C4=C(C#N)C#N)cc21)C(CC)(CC)c1cc(/C=C2\C(=O)c4ccccc4C2=C(C#N)C#N)sc1-3","CCc1ccc(-c2cc3c4cc(-c5cc(CC)c(-c6cc(CC)c(-c7ccc(/C=C8/SC(=S)N(CC)C8=O)s7)s6)s5)sc4c(-c4ccc(CC)s4)cc3c3sc(-c4cc(CC)c(-c5cc(CC)c(-c6ccc(/C=C7\SC(=S)N(CC)C7=O)s6)s5)s4)cc23)s1","10.1039/C7QM00397H"
"PTB7-Th","DICTF","7.93","0.86","16.61","56","CCC1(CC)c2cc(-c3ccc(/C=C4\C(=O)c5ccccc5C4=C(C#N)C#N)s3)ccc2-c2ccc(-c3ccc(/C=C4\C(=O)c5ccccc5C4=C(C#N)C#N)s3)cc21","CCOC(=O)c1sc2c(-c3cc4c(-c5ccc(CC)s5)c5sc(-c6sc(-c7cc8c(-c9ccc(CC)s9)c9sc(-c%10sc(-c%11cc%12c(-c%13ccc(CC)s%13)c%13sccc%13c(-c%13ccc(CC)s%13)c%12s%11)c%11sc(C(=O)OCC)c(F)c%10%11)cc9c(-c9ccc(CC)s9)c8s7)c7sc(C(=O)OCC)c(F)c67)cc5c(-c5ccc(CC)s5)c4s3)scc2c1F","10.1039/C6TA04358E"
"PBDB-TF","IDIC","12.02","0.947","18.17","69.88","CCC1(CC)c2cc3c(cc2-c2sc(/C=C4\C(=O)c5ccccc5C4=C(C#N)C#N)cc21)C(CC)(CC)c1cc(/C=C2\C(=O)c4ccccc4C2=C(C#N)C#N)sc1-3","CCc1sc(-c2c3cc(-c4ccc(-c5sc(-c6ccc(-c7cc8c(-c9cc(F)c(CC)s9)c9sc(-c%10ccc(-c%11sc(-c%12ccc(-c%13cc%14c(-c%15cc(F)c(CC)s%15)c%15sc(-c%16ccc(-c%17sc(-c%18cccs%18)c%18c%17C(=O)c%17c(CC)sc(CC)c%17C%18=O)s%16)cc%15c(-c%15cc(F)c(CC)s%15)c%14s%13)s%12)c%12c%11C(=O)c%11c(CC)sc(CC)c%11C%12=O)s%10)cc9c(-c9cc(F)c(CC)s9)c8s7)s6)c6c5C(=O)c5c(CC)sc(CC)c5C6=O)s4)sc3c(-c3cc(F)c(CC)s3)c3ccsc23)cc1F","10.1002/adma.201807832"
"PBDB-T","IDIC","10.41","0.819","17.27","73.6","CCC1(CC)c2cc3c(cc2-c2sc(/C=C4\C(=O)c5ccccc5C4=C(C#N)C#N)cc21)C(CC)(CC)c1cc(/C=C2\C(=O)c4ccccc4C2=C(C#N)C#N)sc1-3","CCc1ccc(-c2c3cc(-c4ccc(-c5sc(-c6ccc(-c7cc8c(-c9ccc(CC)s9)c9sc(-c%10ccc(-c%11sc(-c%12ccc(-c%13cc%14c(-c%15ccc(CC)s%15)c%15sc(-c%16ccc(-c%17sc(-c%18cccs%18)c%18c%17C(=O)c%17c(CC)sc(CC)c%17C%18=O)s%16)cc%15c(-c%15ccc(CC)s%15)c%14s%13)s%12)c%12c%11C(=O)c%11c(CC)sc(CC)c%11C%12=O)s%10)cc9c(-c9ccc(CC)s9)c8s7)s6)c6c5C(=O)c5c(CC)sc(CC)c5C6=O)s4)sc3c(-c3ccc(CC)s3)c3ccsc23)s1","10.1002/adma.201807832"
"PBZ1","ITIC","5.8","0.74","15.7","49.8","CCc1ccc(C2(c3ccc(CC)cc3)c3cc4c(cc3-c3sc5cc(/C=C6\C(=O)c7ccccc7C6=C(C#N)C#N)sc5c32)C(c2ccc(CC)cc2)(c2ccc(CC)cc2)c2c-4sc3cc(/C=C4\C(=O)c5ccccc5C4=C(C#N)C#N)sc23)cc1","CCOc1ccc(-c2c3cc(-c4ccc(-c5c(F)c(F)c(-c6ccc(-c7cc8c(-c9ccc(OCC)cc9)c9sc(-c%10ccc(-c%11c(F)c(F)c(-c%12ccc(-c%13cc%14c(-c%15ccc(OCC)cc%15)c%15sc(-c%16ccc(-c%17c(F)c(F)c(-c%18cccs%18)c%18nn(CC)nc%17%18)s%16)cc%15c(-c%15ccc(OCC)cc%15)c%14s%13)s%12)c%12nn(CC)nc%11%12)s%10)cc9c(-c9ccc(OCC)cc9)c8s7)s6)c6nn(CC)nc56)s4)sc3c(-c3ccc(OCC)cc3)c3ccsc23)cc1","10.1039/C7TA11059F"
"PBZ-m-CF3","ITIC","10.4","0.94","18.4","60.2","CCc1ccc(C2(c3ccc(CC)cc3)c3cc4c(cc3-c3sc5cc(/C=C6\C(=O)c7ccccc7C6=C(C#N)C#N)sc5c32)C(c2ccc(CC)cc2)(c2ccc(CC)cc2)c2c-4sc3cc(/C=C4\C(=O)c5ccccc5C4=C(C#N)C#N)sc23)cc1","CCOc1ccc(-c2c3cc(-c4ccc(-c5c(F)c(F)c(-c6ccc(-c7cc8c(-c9ccc(OCC)c(C(F)(F)F)c9)c9sc(-c%10ccc(-c%11c(F)c(F)c(-c%12ccc(-c%13cc%14c(-c%15ccc(OCC)c(C(F)(F)F)c%15)c%15sc(-c%16ccc(-c%17c(F)c(F)c(-c%18cccs%18)c%18nn(CC)nc%17%18)s%16)cc%15c(-c%15ccc(OCC)c(C(F)(F)F)c%15)c%14s%13)s%12)c%12nn(CC)nc%11%12)s%10)cc9c(-c9ccc(OCC)c(C(F)(F)F)c9)c8s7)s6)c6nn(CC)nc56)s4)sc3c(-c3ccc(OCC)c(C(F)(F)F)c3)c3ccsc23)cc1C(F)(F)F","10.1039/C7TA11059F"
"PDTB-EF-T","IT-4F","14.2","0.9","20.73","76","CCc1ccc(C2(c3ccc(CC)cc3)c3cc4c(cc3-c3sc5cc(/C=C6\C(=O)c7cc(F)c(F)cc7C6=C(C#N)C#N)sc5c32)C(c2ccc(CC)cc2)(c2ccc(CC)cc2)c2c-4sc3cc(/C=C4\C(=O)c5cc(F)c(F)cc5C4=C(C#N)C#N)sc23)cc1","CCOC(=O)c1ccsc1-c1ccc(-c2sc(-c3cc4c(-c5cc(F)c(SCC)s5)c5sc(-c6cc(C(=O)OCC)c(-c7ccc(-c8sc(-c9cc%10c(-c%11cc(F)c(SCC)s%11)c%11sc(-c%12cc(C(=O)OCC)c(-c%13ccc(-c%14sc(-c%15cc%16c(-c%17cc(F)c(SCC)s%17)c%17sccc%17c(-c%17cc(F)c(SCC)s%17)c%16s%15)cc%14C(=O)OCC)s%13)s%12)cc%11c(-c%11cc(F)c(SCC)s%11)c%10s9)cc8C(=O)OCC)s7)s6)cc5c(-c5cc(F)c(SCC)s5)c4s3)cc2C(=O)OCC)s1","10.1021/jacs.8b02695"
"POPB","IT-4F","6.2","0.72","16.8","51.2","CCc1ccc(C2(c3ccc(CC)cc3)c3cc4c(cc3-c3sc5cc(/C=C6\C(=O)c7cc(F)c(F)cc7C6=C(C#N)C#N)sc5c32)C(c2ccc(CC)cc2)(c2ccc(CC)cc2)c2c-4sc3cc(/C=C4\C(=O)c5cc(F)c(F)cc5C4=C(C#N)C#N)sc23)cc1","CCOc1ccc(-c2c3cc(-c4ccc(-c5sc(-c6ccc(-c7cc8c(-c9ccc(OCC)cc9)c9sc(-c%10ccc(-c%11sc(-c%12ccc(-c%13cc%14c(-c%15ccc(OCC)cc%15)c%15sc(-c%16ccc(-c%17sc(-c%18cccs%18)c%18c%17C(=O)c%17c(CC)sc(CC)c%17C%18=O)s%16)cc%15c(-c%15ccc(OCC)cc%15)c%14s%13)s%12)c%12c%11C(=O)c%11c(CC)sc(CC)c%11C%12=O)s%10)cc9c(-c9ccc(OCC)cc9)c8s7)s6)c6c5C(=O)c5c(CC)sc(CC)c5C6=O)s4)sc3c(-c3ccc(OCC)cc3)c3ccsc23)cc1","10.1039/C8TA11006A"
"PFOPB","IT-4F","11.7","0.89","20.4","64.5","CCc1ccc(C2(c3ccc(CC)cc3)c3cc4c(cc3-c3sc5cc(/C=C6\C(=O)c7cc(F)c(F)cc7C6=C(C#N)C#N)sc5c32)C(c2ccc(CC)cc2)(c2ccc(CC)cc2)c2c-4sc3cc(/C=C4\C(=O)c5cc(F)c(F)cc5C4=C(C#N)C#N)sc23)cc1","CCOc1c(F)cc(-c2c3cc(-c4ccc(-c5sc(-c6ccc(-c7cc8c(-c9cc(F)c(OCC)c(F)c9)c9sc(-c%10ccc(-c%11sc(-c%12ccc(-c%13cc%14c(-c%15cc(F)c(OCC)c(F)c%15)c%15sc(-c%16ccc(-c%17sc(-c%18cccs%18)c%18c%17C(=O)c%17c(CC)sc(CC)c%17C%18=O)s%16)cc%15c(-c%15cc(F)c(OCC)c(F)c%15)c%14s%13)s%12)c%12c%11C(=O)c%11c(CC)sc(CC)c%11C%12=O)s%10)cc9c(-c9cc(F)c(OCC)c(F)c9)c8s7)s6)c6c5C(=O)c5c(CC)sc(CC)c5C6=O)s4)sc3c(-c3cc(F)c(OCC)c(F)c3)c3ccsc23)cc1F","10.1039/C8TA11006A"
"TPD-3F","IT-4F","13.84","0.911","20.25","76","CCc1ccc(C2(c3ccc(CC)cc3)c3cc4c(cc3-c3sc5cc(/C=C6\C(=O)c7cc(F)c(F)cc7C6=C(C#N)C#N)sc5c32)C(c2ccc(CC)cc2)(c2ccc(CC)cc2)c2c-4sc3cc(/C=C4\C(=O)c5cc(F)c(F)cc5C4=C(C#N)C#N)sc23)cc1","CCc1sc(-c2c3cc(-c4ccc(-c5sc(-c6ccc(-c7cc8c(-c9cc(F)c(CC)s9)c9sc(-c%10ccc(-c%11sc(-c%12ccc(-c%13cc%14c(-c%15cc(F)c(CC)s%15)c%15sc(-c%16ccc(-c%17sc(-c%18cccs%18)c%18c%17C(=O)N(CC)C%18=O)s%16)cc%15c(-c%15cc(F)c(CC)s%15)c%14s%13)s%12)c%12c%11C(=O)N(CC)C%12=O)s%10)cc9c(-c9cc(F)c(CC)s9)c8s7)s6)c6c5C(=O)N(CC)C6=O)s4)sc3c(-c3cc(F)c(CC)s3)c3ccsc23)cc1F","10.1039/C7TA10374C"
"PBDB-T","DF-PCIC","10.14","0.91","15.66","72","CCC1(CC)c2cc(/C=C3\C(=O)c4ccccc4C3=C(C#N)C#N)sc2-c2sc(-c3cc(F)c(-c4cc5c(s4)-c4sc(/C=C6\C(=O)c7ccccc7C6=C(C#N)C#N)cc4C5(CC)CC)cc3F)cc21","CCc1ccc(-c2c3cc(-c4ccc(-c5sc(-c6ccc(-c7cc8c(-c9ccc(CC)s9)c9sc(-c%10ccc(-c%11sc(-c%12ccc(-c%13cc%14c(-c%15ccc(CC)s%15)c%15sc(-c%16ccc(-c%17sc(-c%18cccs%18)c%18c%17C(=O)c%17c(CC)sc(CC)c%17C%18=O)s%16)cc%15c(-c%15ccc(CC)s%15)c%14s%13)s%12)c%12c%11C(=O)c%11c(CC)sc(CC)c%11C%12=O)s%10)cc9c(-c9ccc(CC)s9)c8s7)s6)c6c5C(=O)c5c(CC)sc(CC)c5C6=O)s4)sc3c(-c3ccc(CC)s3)c3ccsc23)s1","10.1002/adma.201705208"
"PBDB-TF","BTP-S1","15.21","0.934","22.39","72.69","CCc1c(/C=C2\C(=O)c3cc(F)c(F)cc3C2=C(C#N)C#N)sc2c1sc1c3c4nsnc4c4c5sc6c(CC)c(/C=C7\C(=O)c8c(Cl)c(Cl)c(Cl)c(Cl)c8C7=C(C#N)C#N)sc6c5n(CC)c4c3n(CC)c21","CCc1sc(-c2c3cc(-c4ccc(-c5sc(-c6ccc(-c7cc8c(-c9cc(F)c(CC)s9)c9sc(-c%10ccc(-c%11sc(-c%12ccc(-c%13cc%14c(-c%15cc(F)c(CC)s%15)c%15sc(-c%16ccc(-c%17sc(-c%18cccs%18)c%18c%17C(=O)c%17c(CC)sc(CC)c%17C%18=O)s%16)cc%15c(-c%15cc(F)c(CC)s%15)c%14s%13)s%12)c%12c%11C(=O)c%11c(CC)sc(CC)c%11C%12=O)s%10)cc9c(-c9cc(F)c(CC)s9)c8s7)s6)c6c5C(=O)c5c(CC)sc(CC)c5C6=O)s4)sc3c(-c3cc(F)c(CC)s3)c3ccsc23)cc1F","10.1002/adma.202001160"
"PBDB-TF","BTP-S2","16.37","0.945","24.07","72.02","CCc1c(/C=C2\C(=O)c3cc(Cl)c(Cl)cc3C2=C(C#N)C#N)sc2c1sc1c3c4nsnc4c4c5sc6c(CC)c(/C=C7\C(=O)c8c(Cl)c(Cl)c(Cl)c(Cl)c8C7=C(C#N)C#N)sc6c5n(CC)c4c3n(CC)c21","CCc1sc(-c2c3cc(-c4ccc(-c5sc(-c6ccc(-c7cc8c(-c9cc(F)c(CC)s9)c9sc(-c%10ccc(-c%11sc(-c%12ccc(-c%13cc%14c(-c%15cc(F)c(CC)s%15)c%15sc(-c%16ccc(-c%17sc(-c%18cccs%18)c%18c%17C(=O)c%17c(CC)sc(CC)c%17C%18=O)s%16)cc%15c(-c%15cc(F)c(CC)s%15)c%14s%13)s%12)c%12c%11C(=O)c%11c(CC)sc(CC)c%11C%12=O)s%10)cc9c(-c9cc(F)c(CC)s9)c8s7)s6)c6c5C(=O)c5c(CC)sc(CC)c5C6=O)s4)sc3c(-c3cc(F)c(CC)s3)c3ccsc23)cc1F","10.1002/adma.202001160"
"PBDB-T","F-2Cl","10.31","0.743","18.92","73.4","CCC1(CC)c2cc3c(cc2-c2cc4c(cc21)-c1sc(/C=C2\C(=O)c5cc(Cl)c(Cl)cc5C2=C(C#N)C#N)cc1C4(CC)CC)C(CC)(CC)c1cc(/C=C2\C(=O)c4cc(Cl)c(Cl)cc4C2=C(C#N)C#N)sc1-3","CCc1ccc(-c2c3cc(-c4ccc(-c5sc(-c6ccc(-c7cc8c(-c9ccc(CC)s9)c9sc(-c%10ccc(-c%11sc(-c%12ccc(-c%13cc%14c(-c%15ccc(CC)s%15)c%15sc(-c%16ccc(-c%17sc(-c%18cccs%18)c%18c%17C(=O)c%17c(CC)sc(CC)c%17C%18=O)s%16)cc%15c(-c%15ccc(CC)s%15)c%14s%13)s%12)c%12c%11C(=O)c%11c(CC)sc(CC)c%11C%12=O)s%10)cc9c(-c9ccc(CC)s9)c8s7)s6)c6c5C(=O)c5c(CC)sc(CC)c5C6=O)s4)sc3c(-c3ccc(CC)s3)c3ccsc23)s1","10.1021/acsami.1c13035"
"PBDB-T","GL1","11.43","0.761","22.59","66.5","CCC1(CC)c2cc(/C=C3\C(=O)c4cc(F)c(F)cc4C3=C(C#N)C#N)sc2-c2sc3c4c(sc3c21)-c1sc2c3c(sc2c1C4(CC)CC)-c1sc(/C=C2\C(=O)c4cc(F)c(F)cc4C2=C(C#N)C#N)cc1C3(CC)CC","CCc1ccc(-c2c3cc(-c4ccc(-c5sc(-c6ccc(-c7cc8c(-c9ccc(CC)s9)c9sc(-c%10ccc(-c%11sc(-c%12ccc(-c%13cc%14c(-c%15ccc(CC)s%15)c%15sc(-c%16ccc(-c%17sc(-c%18cccs%18)c%18c%17C(=O)c%17c(CC)sc(CC)c%17C%18=O)s%16)cc%15c(-c%15ccc(CC)s%15)c%14s%13)s%12)c%12c%11C(=O)c%11c(CC)sc(CC)c%11C%12=O)s%10)cc9c(-c9ccc(CC)s9)c8s7)s6)c6c5C(=O)c5c(CC)sc(CC)c5C6=O)s4)sc3c(-c3ccc(CC)s3)c3ccsc23)s1","10.1021/acsami.1c13035"
"asy-PBDBTN","ITIC","10.5","0.942","16.81","66.3","CCc1ccc(C2(c3ccc(CC)cc3)c3cc4c(cc3-c3sc5cc(/C=C6\C(=O)c7ccccc7C6=C(C#N)C#N)sc5c32)C(c2ccc(CC)cc2)(c2ccc(CC)cc2)c2c-4sc3cc(/C=C4\C(=O)c5ccccc5C4=C(C#N)C#N)sc23)cc1","CCOc1c2ccsc2c(-c2ccc3ccccc3c2)c2cc(-c3ccc(-c4sc(-c5ccc(-c6cc7c(OCC)c8sc(-c9ccc(-c%10sc(-c%11ccc(-c%12cc%13c(OCC)c%14sc(-c%15ccc(-c%16sc(-c%17cccs%17)c%17c%16C(=O)c%16c(CC)sc(CC)c%16C%17=O)s%15)cc%14c(-c%14ccc%15ccccc%15c%14)c%13s%12)s%11)c%11c%10C(=O)c%10c(CC)sc(CC)c%10C%11=O)s9)cc8c(-c8ccc9ccccc9c8)c7s6)s5)c5c4C(=O)c4c(CC)sc(CC)c4C5=O)s3)sc12","10.1021/acs.chemmater.7b02495"
"PBDB-TF","IDTI","7.4","0.993","13.01","57","CCc1ccc(C2(c3ccc(CC)cc3)c3cc4c(cc3-c3sc(/C=C5\C(=O)c6ccccc6C5=C(C#N)C#N)cc32)C(c2ccc(CC)cc2)(c2ccc(CC)cc2)c2cc(/C=C3\C(=O)c5ccccc5C3=C(C#N)C#N)sc2-4)cc1","CCc1sc(-c2c3cc(-c4ccc(-c5sc(-c6ccc(-c7cc8c(-c9cc(F)c(CC)s9)c9sc(-c%10ccc(-c%11sc(-c%12ccc(-c%13cc%14c(-c%15cc(F)c(CC)s%15)c%15sc(-c%16ccc(-c%17sc(-c%18cccs%18)c%18c%17C(=O)c%17c(CC)sc(CC)c%17C%18=O)s%16)cc%15c(-c%15cc(F)c(CC)s%15)c%14s%13)s%12)c%12c%11C(=O)c%11c(CC)sc(CC)c%11C%12=O)s%10)cc9c(-c9cc(F)c(CC)s9)c8s7)s6)c6c5C(=O)c5c(CC)sc(CC)c5C6=O)s4)sc3c(-c3cc(F)c(CC)s3)c3ccsc23)cc1F","10.1002/adma.201704051"
"PBDB-TF","IDTN","12.2","0.94","16.58","78","CCc1ccc(C2(c3ccc(CC)cc3)c3cc4c(cc3-c3sc(/C=C5\C(=O)c6cc7ccccc7cc6C5=C(C#N)C#N)cc32)C(c2ccc(CC)cc2)(c2ccc(CC)cc2)c2cc(/C=C3\C(=O)c5cc6ccccc6cc5C3=C(C#N)C#N)sc2-4)cc1","CCc1sc(-c2c3cc(-c4ccc(-c5sc(-c6ccc(-c7cc8c(-c9cc(F)c(CC)s9)c9sc(-c%10ccc(-c%11sc(-c%12ccc(-c%13cc%14c(-c%15cc(F)c(CC)s%15)c%15sc(-c%16ccc(-c%17sc(-c%18cccs%18)c%18c%17C(=O)c%17c(CC)sc(CC)c%17C%18=O)s%16)cc%15c(-c%15cc(F)c(CC)s%15)c%14s%13)s%12)c%12c%11C(=O)c%11c(CC)sc(CC)c%11C%12=O)s%10)cc9c(-c9cc(F)c(CC)s9)c8s7)s6)c6c5C(=O)c5c(CC)sc(CC)c5C6=O)s4)sc3c(-c3cc(F)c(CC)s3)c3ccsc23)cc1F","10.1002/adma.201704051"
"PTFB-P","ITIC","7.85","0.92","12.8","65","CCc1ccc(C2(c3ccc(CC)cc3)c3cc4c(cc3-c3sc5cc(/C=C6\C(=O)c7ccccc7C6=C(C#N)C#N)sc5c32)C(c2ccc(CC)cc2)(c2ccc(CC)cc2)c2c-4sc3cc(/C=C4\C(=O)c5ccccc5C4=C(C#N)C#N)sc23)cc1","CCc1csc(-c2c(F)c(F)c(-c3cc(CC)c(-c4ccc(-c5cc(F)c(-c6ccc(-c7sc(-c8c(F)c(F)c(-c9cc(CC)c(-c%10ccc(-c%11cc(F)c(-c%12ccc(-c%13sc(-c%14c(F)c(F)c(-c%15cc(CC)c(-c%16ccc(-c%17cc(F)c(-c%18cccs%18)cc%17F)s%16)s%15)c%15nn(CC)nc%14%15)cc%13CC)s%12)cc%11F)s%10)s9)c9nn(CC)nc89)cc7CC)s6)cc5F)s4)s3)c3nn(CC)nc23)c1","10.1038/ncomms13094"
"PTFB-O","ITIC","10.13","0.92","15.5","70","CCc1ccc(C2(c3ccc(CC)cc3)c3cc4c(cc3-c3sc5cc(/C=C6\C(=O)c7ccccc7C6=C(C#N)C#N)sc5c32)C(c2ccc(CC)cc2)(c2ccc(CC)cc2)c2c-4sc3cc(/C=C4\C(=O)c5ccccc5C4=C(C#N)C#N)sc23)cc1","CCc1csc(-c2c(F)c(F)c(-c3cc(CC)c(-c4ccc(-c5ccc(-c6ccc(-c7sc(-c8c(F)c(F)c(-c9cc(CC)c(-c%10ccc(-c%11ccc(-c%12ccc(-c%13sc(-c%14c(F)c(F)c(-c%15cc(CC)c(-c%16ccc(-c%17ccc(-c%18cccs%18)c(F)c%17F)s%16)s%15)c%15nn(CC)nc%14%15)cc%13CC)s%12)c(F)c%11F)s%10)s9)c9nn(CC)nc89)cc7CC)s6)c(F)c5F)s4)s3)c3nn(CC)nc23)c1","10.1038/ncomms13094"
"PBDB-T","Py-2F","9.73","0.92","15.44","68.22","CCc1cc(-c2cc(CC)c3ccc4c(-c5cc(CC)c(/C=C6\C(=O)c7cc(F)c(F)cc7C6=C(C#N)C#N)s5)cc(CC)c5ccc2c3c54)sc1/C=C1\C(=O)c2cc(F)c(F)cc2C1=C(C#N)C#N","CCc1ccc(-c2c3cc(-c4ccc(-c5sc(-c6ccc(-c7cc8c(-c9ccc(CC)s9)c9sc(-c%10ccc(-c%11sc(-c%12ccc(-c%13cc%14c(-c%15ccc(CC)s%15)c%15sc(-c%16ccc(-c%17sc(-c%18cccs%18)c%18c%17C(=O)c%17c(CC)sc(CC)c%17C%18=O)s%16)cc%15c(-c%15ccc(CC)s%15)c%14s%13)s%12)c%12c%11C(=O)c%11c(CC)sc(CC)c%11C%12=O)s%10)cc9c(-c9ccc(CC)s9)c8s7)s6)c6c5C(=O)c5c(CC)sc(CC)c5C6=O)s4)sc3c(-c3ccc(CC)s3)c3ccsc23)s1","10.1016/j.synthmet.2021.116904"
"PBDB-T","Py-2H","5.13","1.01","10.64","47.81","CCc1cc(-c2cc(CC)c3ccc4c(-c5cc(CC)c(/C=C6\C(=O)c7ccccc7C6=C(C#N)C#N)s5)cc(CC)c5ccc2c3c54)sc1/C=C1\C(=O)c2ccccc2C1=C(C#N)C#N","CCc1ccc(-c2c3cc(-c4ccc(-c5sc(-c6ccc(-c7cc8c(-c9ccc(CC)s9)c9sc(-c%10ccc(-c%11sc(-c%12ccc(-c%13cc%14c(-c%15ccc(CC)s%15)c%15sc(-c%16ccc(-c%17sc(-c%18cccs%18)c%18c%17C(=O)c%17c(CC)sc(CC)c%17C%18=O)s%16)cc%15c(-c%15ccc(CC)s%15)c%14s%13)s%12)c%12c%11C(=O)c%11c(CC)sc(CC)c%11C%12=O)s%10)cc9c(-c9ccc(CC)s9)c8s7)s6)c6c5C(=O)c5c(CC)sc(CC)c5C6=O)s4)sc3c(-c3ccc(CC)s3)c3ccsc23)s1","10.1016/j.synthmet.2021.116904"
"PBFZ-OP","ITIC","10.5","0.91","18.7","61.8","CCc1ccc(C2(c3ccc(CC)cc3)c3cc4c(cc3-c3sc5cc(/C=C6\C(=O)c7ccccc7C6=C(C#N)C#N)sc5c32)C(c2ccc(CC)cc2)(c2ccc(CC)cc2)c2c-4sc3cc(/C=C4\C(=O)c5ccccc5C4=C(C#N)C#N)sc23)cc1","CCOc1cccc(-c2c3cc(-c4ccc(-c5c(F)c(F)c(-c6ccc(-c7cc8c(-c9cccc(OCC)c9)c9sc(-c%10ccc(-c%11c(F)c(F)c(-c%12ccc(-c%13cc%14c(-c%15cccc(OCC)c%15)c%15sc(-c%16ccc(-c%17c(F)c(F)c(-c%18cccs%18)c%18nn(CC)nc%17%18)s%16)cc%15c(-c%15cccc(OCC)c%15)c%14s%13)s%12)c%12nn(CC)nc%11%12)s%10)cc9c(-c9cccc(OCC)c9)c8s7)s6)c6nn(CC)nc56)s4)sc3c(-c3cccc(OCC)c3)c3ccsc23)c1","10.1039/C7TA06476D"
"PBDB-T","IT-DM","12.5","0.97","16.48","71","CCc1ccc(C2(c3ccc(CC)cc3)c3cc4c(cc3-c3sc5cc(/C=C6\C(=O)c7cc(C)c(C)cc7C6=C(C#N)C#N)sc5c32)C(c2ccc(CC)cc2)(c2ccc(CC)cc2)c2c-4sc3cc(/C=C4\C(=O)c5cc(C)c(C)cc5C4=C(C#N)C#N)sc23)cc1","CCc1ccc(-c2c3cc(-c4ccc(-c5sc(-c6ccc(-c7cc8c(-c9ccc(CC)s9)c9sc(-c%10ccc(-c%11sc(-c%12ccc(-c%13cc%14c(-c%15ccc(CC)s%15)c%15sc(-c%16ccc(-c%17sc(-c%18cccs%18)c%18c%17C(=O)c%17c(CC)sc(CC)c%17C%18=O)s%16)cc%15c(-c%15ccc(CC)s%15)c%14s%13)s%12)c%12c%11C(=O)c%11c(CC)sc(CC)c%11C%12=O)s%10)cc9c(-c9ccc(CC)s9)c8s7)s6)c6c5C(=O)c5c(CC)sc(CC)c5C6=O)s4)sc3c(-c3ccc(CC)s3)c3ccsc23)s1","10.1002/adma.201602776"
"PBDB-T","IT-M","12.05","0.94","17.44","74","CCc1ccc(C2(c3ccc(CC)cc3)c3cc4c(cc3-c3sc5cc(/C=C6\C(=O)c7ccc(C)cc7C6=C(C#N)C#N)sc5c32)C(c2ccc(CC)cc2)(c2ccc(CC)cc2)c2c-4sc3cc(/C=C4\C(=O)c5ccc(C)cc5C4=C(C#N)C#N)sc23)cc1","CCc1ccc(-c2c3cc(-c4ccc(-c5sc(-c6ccc(-c7cc8c(-c9ccc(CC)s9)c9sc(-c%10ccc(-c%11sc(-c%12ccc(-c%13cc%14c(-c%15ccc(CC)s%15)c%15sc(-c%16ccc(-c%17sc(-c%18cccs%18)c%18c%17C(=O)c%17c(CC)sc(CC)c%17C%18=O)s%16)cc%15c(-c%15ccc(CC)s%15)c%14s%13)s%12)c%12c%11C(=O)c%11c(CC)sc(CC)c%11C%12=O)s%10)cc9c(-c9ccc(CC)s9)c8s7)s6)c6c5C(=O)c5c(CC)sc(CC)c5C6=O)s4)sc3c(-c3ccc(CC)s3)c3ccsc23)s1","10.1002/adma.201602776"
"FTAZ","ITIC-Th","8.88","0.915","15.84","61.26","CCc1ccc(C2(c3ccc(CC)s3)c3cc4c(cc3-c3sc5cc(/C=C6\C(=O)c7ccccc7C6=C(C#N)C#N)sc5c32)C(c2ccc(CC)s2)(c2ccc(CC)s2)c2c-4sc3cc(/C=C4\C(=O)c5ccccc5C4=C(C#N)C#N)sc23)s1","CCc1c2cc(-c3ccc(-c4c(F)c(F)c(-c5ccc(-c6cc7c(CC)c8sc(-c9ccc(-c%10c(F)c(F)c(-c%11ccc(-c%12cc%13c(CC)c%14sc(-c%15ccc(-c%16c(F)c(F)c(-c%17cccs%17)c%17nn(CC)nc%16%17)s%15)cc%14c(CC)c%13s%12)s%11)c%11nn(CC)nc%10%11)s9)cc8c(CC)c7s6)s5)c5nn(CC)nc45)s3)sc2c(CC)c2ccsc12","10.1039/C7QM00547D"
"FTAZ","ITIC-Th1","12.1","0.849","19.33","73.73","CCc1ccc(C2(c3ccc(CC)s3)c3cc4c(cc3-c3sc5cc(/C=C6\C(=O)c7ccc(F)cc7C6=C(C#N)C#N)sc5c32)C(c2ccc(CC)s2)(c2ccc(CC)s2)c2c-4sc3cc(/C=C4\C(=O)c5ccc(F)cc5C4=C(C#N)C#N)sc23)s1","CCc1c2cc(-c3ccc(-c4c(F)c(F)c(-c5ccc(-c6cc7c(CC)c8sc(-c9ccc(-c%10c(F)c(F)c(-c%11ccc(-c%12cc%13c(CC)c%14sc(-c%15ccc(-c%16c(F)c(F)c(-c%17cccs%17)c%17nn(CC)nc%16%17)s%15)cc%14c(CC)c%13s%12)s%11)c%11nn(CC)nc%10%11)s9)cc8c(CC)c7s6)s5)c5nn(CC)nc45)s3)sc2c(CC)c2ccsc12","10.1039/C7QM00547D"
"FTAZ","ITIC-Th2","9.06","0.751","17.19","70.07","CCc1ccc(C2(c3ccc(CC)s3)c3cc4c(cc3-c3sc5cc(/C=C6\C(=O)c7cc(F)c(F)cc7C6=C(C#N)C#N)sc5c32)C(c2ccc(CC)s2)(c2ccc(CC)s2)c2c-4sc3cc(/C=C4\C(=O)c5cc(F)c(F)cc5C4=C(C#N)C#N)sc23)s1","CCc1c2cc(-c3ccc(-c4c(F)c(F)c(-c5ccc(-c6cc7c(CC)c8sc(-c9ccc(-c%10c(F)c(F)c(-c%11ccc(-c%12cc%13c(CC)c%14sc(-c%15ccc(-c%16c(F)c(F)c(-c%17cccs%17)c%17nn(CC)nc%16%17)s%15)cc%14c(CC)c%13s%12)s%11)c%11nn(CC)nc%10%11)s9)cc8c(CC)c7s6)s5)c5nn(CC)nc45)s3)sc2c(CC)c2ccsc12","10.1039/C7QM00547D"
"FTAZ","ITIC-Th3","10.7","0.962","16.34","68.33","CCc1ccc(C2(c3ccc(CC)s3)c3cc4c(cc3-c3sc5cc(/C=C6\C(=O)c7ccc(OC)cc7C6=C(C#N)C#N)sc5c32)C(c2ccc(CC)s2)(c2ccc(CC)s2)c2c-4sc3cc(/C=C4\C(=O)c5ccc(OC)cc5C4=C(C#N)C#N)sc23)s1","CCc1c2cc(-c3ccc(-c4c(F)c(F)c(-c5ccc(-c6cc7c(CC)c8sc(-c9ccc(-c%10c(F)c(F)c(-c%11ccc(-c%12cc%13c(CC)c%14sc(-c%15ccc(-c%16c(F)c(F)c(-c%17cccs%17)c%17nn(CC)nc%16%17)s%15)cc%14c(CC)c%13s%12)s%11)c%11nn(CC)nc%10%11)s9)cc8c(CC)c7s6)s5)c5nn(CC)nc45)s3)sc2c(CC)c2ccsc12","10.1039/C7QM00547D"
"PTB7-Th","FOIC","12","0.743","24","67.1","CCc1ccc(C2(c3ccc(CC)cc3)c3c(sc4cc(/C=C5\C(=O)c6ccc(F)cc6C5=C(C#N)C#N)sc34)-c3sc4c5c(sc4c32)-c2sc3cc(/C=C4\C(=O)c6ccc(F)cc6C4=C(C#N)C#N)sc3c2C5(c2ccc(CC)cc2)c2ccc(CC)cc2)cc1","CCOC(=O)c1sc2c(-c3cc4c(-c5ccc(CC)s5)c5sc(-c6sc(-c7cc8c(-c9ccc(CC)s9)c9sc(-c%10sc(-c%11cc%12c(-c%13ccc(CC)s%13)c%13sccc%13c(-c%13ccc(CC)s%13)c%12s%11)c%11sc(C(=O)OCC)c(F)c%10%11)cc9c(-c9ccc(CC)s9)c8s7)c7sc(C(=O)OCC)c(F)c67)cc5c(-c5ccc(CC)s5)c4s3)scc2c1F","10.1002/adma.201705969"
"PTB7-Th","BT-CIC","11.2","0.7","22.5","71","CCOc1c2sc3c(c2c(OCC)c2sc4c(c12)C(c1ccc(CC)cc1)(c1ccc(CC)cc1)c1cc(/C=C2\C(=O)c5cc(Cl)c(Cl)cc5C2=C(C#N)C#N)sc1-4)C(c1ccc(CC)cc1)(c1ccc(CC)cc1)c1cc(/C=C2\C(=O)c4cc(Cl)c(Cl)cc4C2=C(C#N)C#N)sc1-3","CCOC(=O)c1sc2c(-c3cc4c(-c5ccc(CC)s5)c5sc(-c6sc(-c7cc8c(-c9ccc(CC)s9)c9sc(-c%10sc(-c%11cc%12c(-c%13ccc(CC)s%13)c%13sccc%13c(-c%13ccc(CC)s%13)c%12s%11)c%11sc(C(=O)OCC)c(F)c%10%11)cc9c(-c9ccc(CC)s9)c8s7)c7sc(C(=O)OCC)c(F)c67)cc5c(-c5ccc(CC)s5)c4s3)scc2c1F","10.1021/jacs.7b11278"
"PBTA-PS","ITIC","11.85","0.94","18.23","69.19","CCc1ccc(C2(c3ccc(CC)cc3)c3cc4c(cc3-c3sc5cc(/C=C6\C(=O)c7ccccc7C6=C(C#N)C#N)sc5c32)C(c2ccc(CC)cc2)(c2ccc(CC)cc2)c2c-4sc3cc(/C=C4\C(=O)c5ccccc5C4=C(C#N)C#N)sc23)cc1","CCSc1ccc(-c2c3cc(-c4ccc(-c5c(F)c(F)c(-c6ccc(-c7cc8c(-c9ccc(SCC)cc9)c9sc(-c%10ccc(-c%11c(F)c(F)c(-c%12ccc(-c%13cc%14c(-c%15ccc(SCC)cc%15)c%15sc(-c%16ccc(-c%17c(F)c(F)c(-c%18cccs%18)c%18nn(CC)nc%17%18)s%16)cc%15c(-c%15ccc(SCC)cc%15)c%14s%13)s%12)c%12nn(CC)nc%11%12)s%10)cc9c(-c9ccc(SCC)cc9)c8s7)s6)c6nn(CC)nc56)s4)sc3c(-c3ccc(SCC)cc3)c3ccsc23)cc1","10.1002/solr.201900005"
"PBTA-PSF","ITIC","13.91","1.01","18.51","74.4","CCc1ccc(C2(c3ccc(CC)cc3)c3cc4c(cc3-c3sc5cc(/C=C6\C(=O)c7ccccc7C6=C(C#N)C#N)sc5c32)C(c2ccc(CC)cc2)(c2ccc(CC)cc2)c2c-4sc3cc(/C=C4\C(=O)c5ccccc5C4=C(C#N)C#N)sc23)cc1","CCSc1ccc(-c2c3cc(-c4ccc(-c5c(F)c(F)c(-c6ccc(-c7cc8c(-c9ccc(SCC)c(F)c9)c9sc(-c%10ccc(-c%11c(F)c(F)c(-c%12ccc(-c%13cc%14c(-c%15ccc(SCC)c(F)c%15)c%15sc(-c%16ccc(-c%17c(F)c(F)c(-c%18cccs%18)c%18nn(CC)nc%17%18)s%16)cc%15c(-c%15ccc(SCC)c(F)c%15)c%14s%13)s%12)c%12nn(CC)nc%11%12)s%10)cc9c(-c9ccc(SCC)c(F)c9)c8s7)s6)c6nn(CC)nc56)s4)sc3c(-c3ccc(SCC)c(F)c3)c3ccsc23)cc1F","10.1002/solr.201900005"
"PBDT-Se-TAZ","ITIC","10.07","0.81","18.63","66.7","CCc1ccc(C2(c3ccc(CC)cc3)c3cc4c(cc3-c3sc5cc(/C=C6\C(=O)c7ccccc7C6=C(C#N)C#N)sc5c32)C(c2ccc(CC)cc2)(c2ccc(CC)cc2)c2c-4sc3cc(/C=C4\C(=O)c5ccccc5C4=C(C#N)C#N)sc23)cc1","CCc1ccc(-c2c3cc(-c4ccc(-c5c(F)c(F)c(-c6ccc(-c7cc8c(-c9ccc(CC)[se]9)c9sc(-c%10ccc(-c%11c(F)c(F)c(-c%12ccc(-c%13cc%14c(-c%15ccc(CC)[se]%15)c%15sc(-c%16ccc(-c%17c(F)c(F)c(-c%18cccs%18)c%18nn(CC)nc%17%18)s%16)cc%15c(-c%15ccc(CC)[se]%15)c%14s%13)s%12)c%12nn(CC)nc%11%12)s%10)cc9c(-c9ccc(CC)[se]9)c8s7)s6)c6nn(CC)nc56)s4)sc3c(-c3ccc(CC)[se]3)c3ccsc23)[se]1","10.1002/solr.201800186"
"PBDTS-Se-TAZ","ITIC","12.31","0.84","19.51","75.1","CCc1ccc(C2(c3ccc(CC)cc3)c3cc4c(cc3-c3sc5cc(/C=C6\C(=O)c7ccccc7C6=C(C#N)C#N)sc5c32)C(c2ccc(CC)cc2)(c2ccc(CC)cc2)c2c-4sc3cc(/C=C4\C(=O)c5ccccc5C4=C(C#N)C#N)sc23)cc1","CCSc1ccc(-c2c3cc(-c4ccc(-c5c(F)c(F)c(-c6ccc(-c7cc8c(-c9ccc(SCC)[se]9)c9sc(-c%10ccc(-c%11c(F)c(F)c(-c%12ccc(-c%13cc%14c(-c%15ccc(SCC)[se]%15)c%15sc(-c%16ccc(-c%17c(F)c(F)c(-c%18cccs%18)c%18nn(CC)nc%17%18)s%16)cc%15c(-c%15ccc(SCC)[se]%15)c%14s%13)s%12)c%12nn(CC)nc%11%12)s%10)cc9c(-c9ccc(SCC)[se]9)c8s7)s6)c6nn(CC)nc56)s4)sc3c(-c3ccc(SCC)[se]3)c3ccsc23)[se]1","10.1002/solr.201800186"
"PBT1-C","TTPTTT-2F","11.52","0.92","16.78","74.6","N#CC(C#N)=C1/C(=C/c2cc3sc4c(c3s2)C(c2ccccc2)(c2ccccc2)c2cc3c(cc2-4)C(c2ccccc2)(c2ccccc2)c2c-3sc3c2sc2cc(/C=C4\C(=O)c5ccc(F)cc5C4=C(C#N)C#N)sc23)C(=O)c2ccc(F)cc21","CCc1ccc(-c2c3cc(-c4ccc(-c5sc(-c6ccc(-c7cc8c(-c9ccc(CC)cc9)c9sc(-c%10ccc(-c%11sc(-c%12ccc(-c%13cc%14c(-c%15ccc(CC)cc%15)c%15sc(-c%16ccc(-c%17sc(-c%18cccs%18)c%18c%17C(=O)c%17c(CC)sc(CC)c%17C%18=O)s%16)cc%15c(-c%15ccc(CC)cc%15)c%14s%13)s%12)c%12c%11C(=O)c%11c(CC)sc(CC)c%11C%12=O)s%10)cc9c(-c9ccc(CC)cc9)c8s7)s6)c6c5C(=O)c5c(CC)sc(CC)c5C6=O)s4)sc3c(-c3ccc(CC)cc3)c3ccsc23)cc1","10.1002/solr.201800246"
"PBT1-C","TTPTTT-4F","12.05","0.863","19.36","72.1","N#CC(C#N)=C1/C(=C/c2cc3sc4c(c3s2)C(c2ccccc2)(c2ccccc2)c2cc3c(cc2-4)C(c2ccccc2)(c2ccccc2)c2c-3sc3c2sc2cc(/C=C4\C(=O)c5cc(F)c(F)cc5C4=C(C#N)C#N)sc23)C(=O)c2cc(F)c(F)cc21","CCc1ccc(-c2c3cc(-c4ccc(-c5sc(-c6ccc(-c7cc8c(-c9ccc(CC)cc9)c9sc(-c%10ccc(-c%11sc(-c%12ccc(-c%13cc%14c(-c%15ccc(CC)cc%15)c%15sc(-c%16ccc(-c%17sc(-c%18cccs%18)c%18c%17C(=O)c%17c(CC)sc(CC)c%17C%18=O)s%16)cc%15c(-c%15ccc(CC)cc%15)c%14s%13)s%12)c%12c%11C(=O)c%11c(CC)sc(CC)c%11C%12=O)s%10)cc9c(-c9ccc(CC)cc9)c8s7)s6)c6c5C(=O)c5c(CC)sc(CC)c5C6=O)s4)sc3c(-c3ccc(CC)cc3)c3ccsc23)cc1","10.1002/solr.201800246"
"PBT1-C","TTPTTT-IC","7.91","0.996","12.47","63.7","N#CC(C#N)=C1/C(=C/c2cc3sc4c(c3s2)C(c2ccccc2)(c2ccccc2)c2cc3c(cc2-4)C(c2ccccc2)(c2ccccc2)c2c-3sc3c2sc2cc(/C=C4\C(=O)c5ccccc5C4=C(C#N)C#N)sc23)C(=O)c2ccccc21","CCc1ccc(-c2c3cc(-c4ccc(-c5sc(-c6ccc(-c7cc8c(-c9ccc(CC)cc9)c9sc(-c%10ccc(-c%11sc(-c%12ccc(-c%13cc%14c(-c%15ccc(CC)cc%15)c%15sc(-c%16ccc(-c%17sc(-c%18cccs%18)c%18c%17C(=O)c%17c(CC)sc(CC)c%17C%18=O)s%16)cc%15c(-c%15ccc(CC)cc%15)c%14s%13)s%12)c%12c%11C(=O)c%11c(CC)sc(CC)c%11C%12=O)s%10)cc9c(-c9ccc(CC)cc9)c8s7)s6)c6c5C(=O)c5c(CC)sc(CC)c5C6=O)s4)sc3c(-c3ccc(CC)cc3)c3ccsc23)cc1","10.1002/solr.201800246"
"J52","Y6","7.15","0.65","20.43","53.82","CCc1c(/C=C2\C(=O)c3cc(F)c(F)cc3C2=C(C#N)C#N)sc2c1sc1c3c4nsnc4c4c5sc6cc(/C=C7\C(=O)c8cc(F)c(F)cc8C7=C(C#N)C#N)sc6c5n(CC)c4c3n(CC)c21","CCc1ccc(-c2c3cc(-c4ccc(-c5c(F)c(F)c(-c6ccc(-c7cc8c(-c9ccc(CC)s9)c9sc(-c%10ccc(-c%11c(F)c(F)c(-c%12ccc(-c%13cc%14c(-c%15ccc(CC)s%15)c%15sc(-c%16ccc(-c%17c(F)c(F)c(-c%18cccs%18)c%18nn(CC)nc%17%18)s%16)cc%15c(-c%15ccc(CC)s%15)c%14s%13)s%12)c%12nn(CC)nc%11%12)s%10)cc9c(-c9ccc(CC)s9)c8s7)s6)c6nn(CC)nc56)s4)sc3c(-c3ccc(CC)s3)c3ccsc23)s1","10.1021/acsmacrolett.9b00704"
"PIDTTDTffBTA","Y6","11.05","0.74","22.7","66.73","CCc1c(/C=C2\C(=O)c3cc(F)c(F)cc3C2=C(C#N)C#N)sc2c1sc1c3c4nsnc4c4c5sc6cc(/C=C7\C(=O)c8cc(F)c(F)cc8C7=C(C#N)C#N)sc6c5n(CC)c4c3n(CC)c21","CCc1ccc(C2(c3ccc(CC)cc3)c3cc4c(cc3-c3sc5ccsc5c32)C(c2ccc(CC)cc2)(c2ccc(CC)cc2)c2c-4sc3cc(-c4sc(-c5c(F)c(F)c(-c6cc(CC)c(-c7cc8sc9c(c8s7)C(c7ccc(CC)cc7)(c7ccc(CC)cc7)c7cc8c(cc7-9)C(c7ccc(CC)cc7)(c7ccc(CC)cc7)c7c-8sc8cc(-c9sc(-c%10c(F)c(F)c(-c%11cc(CC)c(-c%12cc%13sc%14c(c%13s%12)C(c%12ccc(CC)cc%12)(c%12ccc(CC)cc%12)c%12cc%13c(cc%12-%14)C(c%12ccc(CC)cc%12)(c%12ccc(CC)cc%12)c%12c-%13sc%13cc(-c%14sc(-c%15c(F)c(F)c(-c%16cc(CC)cs%16)c%16nn(CC)nc%15%16)cc%14CC)sc%12%13)s%11)c%11nn(CC)nc%10%11)cc9CC)sc78)s6)c6nn(CC)nc56)cc4CC)sc23)cc1","10.1021/acsmacrolett.9b00704"
"PBDE-TT","IT-4F","11.1","0.883","19.34","65","CCc1ccc(C2(c3ccc(CC)cc3)c3cc4c(cc3-c3sc5cc(/C=C6\C(=O)c7cc(F)c(F)cc7C6=C(C#N)C#N)sc5c32)C(c2ccc(CC)cc2)(c2ccc(CC)cc2)c2c-4sc3cc(/C=C4\C(=O)c5cc(F)c(F)cc5C4=C(C#N)C#N)sc23)cc1","CCOC(=O)c1ccsc1-c1cc2sc(-c3sc(-c4cc5c(-c6ccc(CC)s6)c6sc(-c7cc(C(=O)OCC)c(-c8cc9sc(-c%10sc(-c%11cc%12c(-c%13ccc(CC)s%13)c%13sc(-c%14cc(C(=O)OCC)c(-c%15cc%16sc(-c%17sc(-c%18cc%19c(-c%20ccc(CC)s%20)c%20sccc%20c(-c%20ccc(CC)s%20)c%19s%18)cc%17C(=O)OCC)cc%16s%15)s%14)cc%13c(-c%13ccc(CC)s%13)c%12s%11)cc%10C(=O)OCC)cc9s8)s7)cc6c(-c6ccc(CC)s6)c5s4)cc3C(=O)OCC)cc2s1","10.1021/acs.chemmater.9b04971"
"PBDE-DFDT","IT-4F","14.16","0.865","21.83","75","CCc1ccc(C2(c3ccc(CC)cc3)c3cc4c(cc3-c3sc5cc(/C=C6\C(=O)c7cc(F)c(F)cc7C6=C(C#N)C#N)sc5c32)C(c2ccc(CC)cc2)(c2ccc(CC)cc2)c2c-4sc3cc(/C=C4\C(=O)c5cc(F)c(F)cc5C4=C(C#N)C#N)sc23)cc1","CCOC(=O)c1ccsc1-c1cc(F)c(-c2sc(-c3sc(-c4cc5c(-c6ccc(CC)s6)c6sc(-c7cc(C(=O)OCC)c(-c8cc(F)c(-c9sc(-c%10sc(-c%11cc%12c(-c%13ccc(CC)s%13)c%13sc(-c%14cc(C(=O)OCC)c(-c%15cc(F)c(-c%16sc(-c%17sc(-c%18cc%19c(-c%20ccc(CC)s%20)c%20sccc%20c(-c%20ccc(CC)s%20)c%19s%18)cc%17C(=O)OC)cc%16F)s%15)s%14)cc%13c(-c%13ccc(CC)s%13)c%12s%11)cc%10C(=O)OC)cc9F)s8)s7)cc6c(-c6ccc(CC)s6)c5s4)cc3C(=O)OC)cc2F)s1","10.1021/acs.chemmater.9b04971"
"J61","IDT-IC","6.95","0.88","13.7","57.3","CCc1ccc(C2(c3ccc(CC)cc3)c3cc4c(cc3-c3sc(/C=C5\C(=O)c6ccccc6C5=C(C#N)C#N)cc32)C(c2ccc(CC)cc2)(c2ccc(CC)cc2)c2cc(/C=C3\C(=O)c5ccccc5C3=C(C#N)C#N)sc2-4)cc1","CCSc1ccc(-c2c3cc(-c4ccc(-c5c(F)c(F)c(-c6ccc(-c7cc8c(-c9ccc(SCC)s9)c9sc(-c%10ccc(-c%11c(F)c(F)c(-c%12ccc(-c%13cc%14c(-c%15ccc(SCC)s%15)c%15sc(-c%16ccc(-c%17c(F)c(F)c(-c%18cccs%18)c%18nn(CC)nc%17%18)s%16)cc%15c(-c%15ccc(SCC)s%15)c%14s%13)s%12)c%12nn(CC)nc%11%12)s%10)cc9c(-c9ccc(SCC)s9)c8s7)s6)c6nn(CC)nc56)s4)sc3c(-c3ccc(SCC)s3)c3ccsc23)s1","10.1039/C7TA07049G"
"J61","SJ-IC","9.27","0.83","16.99","65.95","CCc1ccc(C2(c3ccc(CC)cc3)c3cc4c(cc3-c3sc(/C=C/C=C5\C(=O)c6ccccc6C5=C(C#N)C#N)cc32)C(c2ccc(CC)cc2)(c2ccc(CC)cc2)c2cc(/C=C/C=C3\C(=O)c5ccccc5C3=C(C#N)C#N)sc2-4)cc1","CCSc1ccc(-c2c3cc(-c4ccc(-c5c(F)c(F)c(-c6ccc(-c7cc8c(-c9ccc(SCC)s9)c9sc(-c%10ccc(-c%11c(F)c(F)c(-c%12ccc(-c%13cc%14c(-c%15ccc(SCC)s%15)c%15sc(-c%16ccc(-c%17c(F)c(F)c(-c%18cccs%18)c%18nn(CC)nc%17%18)s%16)cc%15c(-c%15ccc(SCC)s%15)c%14s%13)s%12)c%12nn(CC)nc%11%12)s%10)cc9c(-c9ccc(SCC)s9)c8s7)s6)c6nn(CC)nc56)s4)sc3c(-c3ccc(SCC)s3)c3ccsc23)s1","10.1039/C7TA07049G"
"J71","BDT-IC","10.5","0.92","17.3","65.5","CCc1ccc(C2(c3ccc(CC)cc3)c3cc(/C=C4\C(=O)c5ccccc5C4=C(C#N)C#N)sc3-c3sc4cc5c6c(sc5cc4c32)-c2sc(/C=C3\C(=O)c4ccccc4C3=C(C#N)C#N)cc2C6(c2ccc(CC)cc2)c2ccc(CC)cc2)cc1","CCn1nc2c(-c3ccc(C)s3)c(F)c(F)c(-c3ccc(-c4cc5c(-c6ccc([Si](CC)(CC)CC)s6)c6sc(-c7ccc(-c8c(F)c(F)c(-c9ccc(-c%10cc%11c(-c%12ccc([Si](CC)(CC)CC)s%12)c%12sc(-c%13ccc(-c%14c(F)c(F)c(-c%15ccc(-c%16cc%17c(-c%18ccc([Si](CC)(CC)CC)s%18)c%18sc(C)cc%18c(-c%18ccc([Si](CC)(CC)CC)s%18)c%17s%16)s%15)c%15nn(CC)nc%14%15)s%13)cc%12c(-c%12ccc([Si](CC)(CC)CC)s%12)c%11s%10)s9)c9nn(CC)nc89)s7)cc6c(-c6ccc([Si](CC)(CC)CC)s6)c5s4)s3)c2n1","10.1002/solr.201700107"
"PTB7-Th","Coi8DFIC","13.8","0.69","27.3","71","CCc1ccc(C2(c3ccc(CC)cc3)Oc3c(sc4cc(/C=C5\C(=O)c6cc(F)c(F)cc6C5=C(C#N)C#N)sc34)-c3sc4c5c(sc4c32)-c2sc3cc(/C=C4\C(=O)c6cc(F)c(F)cc6C4=C(C#N)C#N)sc3c2OC5(c2ccc(CC)cc2)c2ccc(CC)cc2)cc1","CCOC(=O)c1sc2c(-c3cc4c(-c5ccc(CC)s5)c5sc(-c6sc(-c7cc8c(-c9ccc(CC)s9)c9sc(-c%10sc(-c%11cc%12c(-c%13ccc(CC)s%13)c%13sccc%13c(-c%13ccc(CC)s%13)c%12s%11)c%11sc(C(=O)OCC)c(F)c%10%11)cc9c(-c9ccc(CC)s9)c8s7)c7sc(C(=O)OCC)c(F)c67)cc5c(-c5ccc(CC)s5)c4s3)scc2c1F","10.1016/j.joule.2018.11.023"
"PBDB-T","X1-PCIC","10.17","0.85","17.97","66.82","CCc1nc2c(-c3cc4c(s3)-c3sc(/C=C5\C(=O)c6cscc6C5=C(C#N)C#N)cc3C4(CC)CC)c3sc(CC)nc3c(-c3cc4c(s3)-c3sc(/C=C5\C(=O)c6cscc6C5=C(C#N)C#N)cc3C4(CC)CC)c2s1","CCc1ccc(-c2c3cc(-c4ccc(-c5sc(-c6ccc(-c7cc8c(-c9ccc(CC)s9)c9sc(-c%10ccc(-c%11sc(-c%12ccc(-c%13cc%14c(-c%15ccc(CC)s%15)c%15sc(-c%16ccc(-c%17sc(-c%18cccs%18)c%18c%17C(=O)c%17c(CC)sc(CC)c%17C%18=O)s%16)cc%15c(-c%15ccc(CC)s%15)c%14s%13)s%12)c%12c%11C(=O)c%11c(CC)sc(CC)c%11C%12=O)s%10)cc9c(-c9ccc(CC)s9)c8s7)s6)c6c5C(=O)c5c(CC)sc(CC)c5C6=O)s4)sc3c(-c3ccc(CC)s3)c3ccsc23)s1","10.1002/smtd.201900531"
