Repository: MarieDevulder/Machine_Learning_OSC_ISEN_Project_24

# Machine_Learning_OSC_ISEN_Project_24
>Marie Devulder et Mathilde Rigaud.

## Le projet.
Ce projet vise à exploiter les techniques de machine learning pour approfondir l'étude sur les cellules solaires organiques. L'objectif principal est d'optimiser leur efficacité et leur performance en analysant des ensembles de données. En utilisant des algorithmes d'apprentissage automatique, nous cherchons à identifier les facteurs clés qui influent sur le rendement des cellules solaires organiques, ce qui pourrait conduire à des avancées significatives dans le domaine de l'énergie solaire renouvelable. <br><br>
Ici le but est de se focaliser sur des combinaisions donc le PCE est autour des 15%.<br>

File: datasets/M12024_DATA_augmented.csv (part 8 of 16)
"Mol_don","Mol_acc","PCE","Voc","Jsc","FF","SMILES_acc","SMILES_don","DOI"
"PBDB-T","X-PCIC","11.5","0.84","21.8","62.51","CCc1nc2c(-c3cc4c(s3)-c3sc(/C=C5\C(=O)c6cc(F)c(F)cc6C5=C(C#N)C#N)cc3C4(CC)CC)c3sc(CC)nc3c(-c3cc4c(s3)-c3sc(/C=C5\C(=O)c6cc(F)c(F)cc6C5=C(C#N)C#N)cc3C4(CC)CC)c2s1","CCc1ccc(-c2c3cc(-c4ccc(-c5sc(-c6ccc(-c7cc8c(-c9ccc(CC)s9)c9sc(-c%10ccc(-c%11sc(-c%12ccc(-c%13cc%14c(-c%15ccc(CC)s%15)c%15sc(-c%16ccc(-c%17sc(-c%18cccs%18)c%18c%17C(=O)c%17c(CC)sc(CC)c%17C%18=O)s%16)cc%15c(-c%15ccc(CC)s%15)c%14s%13)s%12)c%12c%11C(=O)c%11c(CC)sc(CC)c%11C%12=O)s%10)cc9c(-c9ccc(CC)s9)c8s7)s6)c6c5C(=O)c5c(CC)sc(CC)c5C6=O)s4)sc3c(-c3ccc(CC)s3)c3ccsc23)s1","10.1002/smtd.201900531"
"PTB7-Th","IDT-IC","3.2","0.83","9.53","40","CCc1ccc(C2(c3ccc(CC)cc3)c3cc4c(cc3-c3sc(/C=C5\C(=O)c6ccccc6C5=C(C#N)C#N)cc32)C(c2ccc(CC)cc2)(c2ccc(CC)cc2)c2cc(/C=C3\C(=O)c5ccccc5C3=C(C#N)C#N)sc2-4)cc1","CCOC(=O)c1sc2c(-c3cc4c(-c5ccc(CC)s5)c5sc(-c6sc(-c7cc8c(-c9ccc(CC)s9)c9sc(-c%10sc(-c%11cc%12c(-c%13ccc(CC)s%13)c%13sccc%13c(-c%13ccc(CC)s%13)c%12s%11)c%11sc(C(=O)OCC)c(F)c%10%11)cc9c(-c9ccc(CC)s9)c8s7)c7sc(C(=O)OCC)c(F)c67)cc5c(-c5ccc(CC)s5)c4s3)scc2c1F","10.1039/C6EE00315J"
"PTB7-Th","IDTIDT-IC","6.48","0.94","14.49","47.5","CCc1ccc(C2(c3ccc(CC)cc3)c3cc4c(cc3-c3sc(/C=C5\C(=O)c6ccccc6C5=C(C#N)C#N)cc32)C(c2ccc(CC)cc2)(c2ccc(CC)cc2)c2c-4sc3c4c(sc23)-c2cc3c(cc2C4(c2ccc(CC)cc2)c2ccc(CC)cc2)-c2sc(/C=C4\C(=O)c5ccccc5C4=C(C#N)C#N)cc2C3(c2ccc(CC)cc2)c2ccc(CC)cc2)cc1","CCOC(=O)c1sc2c(-c3cc4c(-c5ccc(CC)s5)c5sc(-c6sc(-c7cc8c(-c9ccc(CC)s9)c9sc(-c%10sc(-c%11cc%12c(-c%13ccc(CC)s%13)c%13sccc%13c(-c%13ccc(CC)s%13)c%12s%11)c%11sc(C(=O)OCC)c(F)c%10%11)cc9c(-c9ccc(CC)s9)c8s7)c7sc(C(=O)OCC)c(F)c67)cc5c(-c5ccc(CC)s5)c4s3)scc2c1F","10.1039/C6EE00315J"
"PTB7-Th","IDT-N","5.5","0.73","13.02","57.7","CCc1ccc(C2(c3ccc(CC)cc3)c3cc4c(cc3-c3sc(/C=C5\C(=O)c6cc7ccccc7cc6C5=C(C#N)C#N)cc32)C(c2ccc(CC)cc2)(c2ccc(CC)cc2)c2cc(/C=C3\C(=O)c5cc6ccccc6cc5C3=C(C#N)C#N)sc2-4)cc1","CCOC(=O)c1sc2c(-c3cc4c(-c5ccc(CC)s5)c5sc(-c6sc(-c7cc8c(-c9ccc(CC)s9)c9sc(-c%10sc(-c%11cc%12c(-c%13ccc(CC)s%13)c%13sccc%13c(-c%13ccc(CC)s%13)c%12s%11)c%11sc(C(=O)OCC)c(F)c%10%11)cc9c(-c9ccc(CC)s9)c8s7)c7sc(C(=O)OCC)c(F)c67)cc5c(-c5ccc(CC)s5)c4s3)scc2c1F","10.1039/C7TA06631G"
"PBDB-T","IDT-N","9","0.79","15.88","71.91","CCc1ccc(C2(c3ccc(CC)cc3)c3cc4c(cc3-c3sc(/C=C5\C(=O)c6cc7ccccc7cc6C5=C(C#N)C#N)cc32)C(c2ccc(CC)cc2)(c2ccc(CC)cc2)c2cc(/C=C3\C(=O)c5cc6ccccc6cc5C3=C(C#N)C#N)sc2-4)cc1","CCc1ccc(-c2c3cc(-c4ccc(-c5sc(-c6ccc(-c7cc8c(-c9ccc(CC)s9)c9sc(-c%10ccc(-c%11sc(-c%12ccc(-c%13cc%14c(-c%15ccc(CC)s%15)c%15sc(-c%16ccc(-c%17sc(-c%18cccs%18)c%18c%17C(=O)c%17c(CC)sc(CC)c%17C%18=O)s%16)cc%15c(-c%15ccc(CC)s%15)c%14s%13)s%12)c%12c%11C(=O)c%11c(CC)sc(CC)c%11C%12=O)s%10)cc9c(-c9ccc(CC)s9)c8s7)s6)c6c5C(=O)c5c(CC)sc(CC)c5C6=O)s4)sc3c(-c3ccc(CC)s3)c3ccsc23)s1","10.1039/C7TA06631G"
"PTB7-Th","IDT-T-N","6.6","0.87","14.67","51.38","CCc1ccc(C2(c3ccc(CC)cc3)c3cc4c(cc3-c3sc(-c5sc(/C=C6\C(=O)c7cc8ccccc8cc7C6=C(C#N)C#N)cc5CC)cc32)C(c2ccc(CC)cc2)(c2ccc(CC)cc2)c2cc(-c3sc(/C=C5\C(=O)c6cc7ccccc7cc6C5=C(C#N)C#N)cc3CC)sc2-4)cc1","CCOC(=O)c1sc2c(-c3cc4c(-c5ccc(CC)s5)c5sc(-c6sc(-c7cc8c(-c9ccc(CC)s9)c9sc(-c%10sc(-c%11cc%12c(-c%13ccc(CC)s%13)c%13sccc%13c(-c%13ccc(CC)s%13)c%12s%11)c%11sc(C(=O)OCC)c(F)c%10%11)cc9c(-c9ccc(CC)s9)c8s7)c7sc(C(=O)OCC)c(F)c67)cc5c(-c5ccc(CC)s5)c4s3)scc2c1F","10.1039/C7TA06631G"
"PBDB-T","IDT-T-N","7.4","0.94","14.03","56.11","CCc1ccc(C2(c3ccc(CC)cc3)c3cc4c(cc3-c3sc(-c5sc(/C=C6\C(=O)c7cc8ccccc8cc7C6=C(C#N)C#N)cc5CC)cc32)C(c2ccc(CC)cc2)(c2ccc(CC)cc2)c2cc(-c3sc(/C=C5\C(=O)c6cc7ccccc7cc6C5=C(C#N)C#N)cc3CC)sc2-4)cc1","CCc1ccc(-c2c3cc(-c4ccc(-c5sc(-c6ccc(-c7cc8c(-c9ccc(CC)s9)c9sc(-c%10ccc(-c%11sc(-c%12ccc(-c%13cc%14c(-c%15ccc(CC)s%15)c%15sc(-c%16ccc(-c%17sc(-c%18cccs%18)c%18c%17C(=O)c%17c(CC)sc(CC)c%17C%18=O)s%16)cc%15c(-c%15ccc(CC)s%15)c%14s%13)s%12)c%12c%11C(=O)c%11c(CC)sc(CC)c%11C%12=O)s%10)cc9c(-c9ccc(CC)s9)c8s7)s6)c6c5C(=O)c5c(CC)sc(CC)c5C6=O)s4)sc3c(-c3ccc(CC)s3)c3ccsc23)s1","10.1039/C7TA06631G"
"J51","IDSe-T-IC","8.58","0.91","15.2","62","CCc1ccc(C2(c3ccc(CC)cc3)c3cc4c(cc3-c3sc(-c5[se]c(/C=C6\C(=O)c7ccccc7C6=C(C#N)C#N)cc5CC)cc32)C(c2ccc(CC)cc2)(c2ccc(CC)cc2)c2cc(-c3sc(/C=C5\C(=O)c6ccccc6C5=C(C#N)C#N)cc3CC)[se]c2-4)cc1","CCc1ccc(-c2c3cc(-c4ccc(-c5c(F)c(F)c(-c6ccc(-c7cc8c(-c9ccc(CC)s9)c9sc(-c%10ccc(-c%11c(F)c(F)c(-c%12ccc(-c%13cc%14c(-c%15ccc(CC)s%15)c%15sc(-c%16ccc(-c%17c(F)c(F)c(-c%18cccs%18)c%18nn(CC)nc%17%18)s%16)cc%15c(-c%15ccc(CC)s%15)c%14s%13)s%12)c%12nn(CC)nc%11%12)s%10)cc9c(-c9ccc(CC)s9)c8s7)s6)c6nn(CC)nc56)s4)sc3c(-c3ccc(CC)s3)c3ccsc23)s1","10.1039/C6EE00315J"
"PBDB-TF","BDTN-Th","3.53","0.95","8.2","45.11","CCOc1c2sc3c4sc(/C=C5\C(=O)c6cscc6C5=C(C#N)C#N)cc4n(CC)c3c2c(OCC)c2sc3c4sc(/C=C5\C(=O)c6cscc6C5=C(C#N)C#N)cc4n(CC)c3c12","CCc1sc(-c2c3cc(-c4ccc(-c5sc(-c6ccc(-c7cc8c(-c9cc(F)c(CC)s9)c9sc(-c%10ccc(-c%11sc(-c%12ccc(-c%13cc%14c(-c%15cc(F)c(CC)s%15)c%15sc(-c%16ccc(-c%17sc(-c%18cccs%18)c%18c%17C(=O)c%17c(CC)sc(CC)c%17C%18=O)s%16)cc%15c(-c%15cc(F)c(CC)s%15)c%14s%13)s%12)c%12c%11C(=O)c%11c(CC)sc(CC)c%11C%12=O)s%10)cc9c(-c9cc(F)c(CC)s9)c8s7)s6)c6c5C(=O)c5c(CC)sc(CC)c5C6=O)s4)sc3c(-c3cc(F)c(CC)s3)c3ccsc23)cc1F","10.1021/acsami.9b22093"
"PBDB-T","BCIC2F","12.4","0.792","22.1","71","CCc1sc(CC)c2c1C(=O)c1c(-c3cc4c(s3)-c3sc(/C=C5\C(=O)c6cc(F)c(F)cc6C5=C(C#N)C#N)cc3C4(CC)CC)sc(-c3cc4c(s3)-c3sc(/C=C5\C(=O)c6cc(F)c(F)cc6C5=C(C#N)C#N)cc3C4(CC)CC)c1C2=O","CCc1ccc(-c2c3cc(-c4ccc(-c5sc(-c6ccc(-c7cc8c(-c9ccc(CC)s9)c9sc(-c%10ccc(-c%11sc(-c%12ccc(-c%13cc%14c(-c%15ccc(CC)s%15)c%15sc(-c%16ccc(-c%17sc(-c%18cccs%18)c%18c%17C(=O)c%17c(CC)sc(CC)c%17C%18=O)s%16)cc%15c(-c%15ccc(CC)s%15)c%14s%13)s%12)c%12c%11C(=O)c%11c(CC)sc(CC)c%11C%12=O)s%10)cc9c(-c9ccc(CC)s9)c8s7)s6)c6c5C(=O)c5c(CC)sc(CC)c5C6=O)s4)sc3c(-c3ccc(CC)s3)c3ccsc23)s1","10.1002/cssc.202100746"
"PBDB-T","BDIC2F","3.01","0.799","9.9","37.9","CCc1sc(CC)c2c1C(=O)c1c(-c3cc4c(s3)c3sc(/C=C5\C(=O)c6cc(F)c(F)cc6C5=C(C#N)C#N)cc3n4CC)sc(-c3cc4c(s3)c3sc(/C=C5\C(=O)c6cc(F)c(F)cc6C5=C(C#N)C#N)cc3n4CC)c1C2=O","CCc1ccc(-c2c3cc(-c4ccc(-c5sc(-c6ccc(-c7cc8c(-c9ccc(CC)s9)c9sc(-c%10ccc(-c%11sc(-c%12ccc(-c%13cc%14c(-c%15ccc(CC)s%15)c%15sc(-c%16ccc(-c%17sc(-c%18cccs%18)c%18c%17C(=O)c%17c(CC)sc(CC)c%17C%18=O)s%16)cc%15c(-c%15ccc(CC)s%15)c%14s%13)s%12)c%12c%11C(=O)c%11c(CC)sc(CC)c%11C%12=O)s%10)cc9c(-c9ccc(CC)s9)c8s7)s6)c6c5C(=O)c5c(CC)sc(CC)c5C6=O)s4)sc3c(-c3ccc(CC)s3)c3ccsc23)s1","10.1002/cssc.202100746"
"PBDB-T","TCIC2F","8.8","0.713","19.1","64.6","CCN1C(=O)c2c(-c3cc4c(s3)-c3sc(/C=C5\C(=O)c6cc(F)c(F)cc6C5=C(C#N)C#N)cc3C4(CC)CC)sc(-c3cc4c(s3)-c3sc(/C=C5\C(=O)c6cc(F)c(F)cc6C5=C(C#N)C#N)cc3C4(CC)CC)c2C1=O","CCc1ccc(-c2c3cc(-c4ccc(-c5sc(-c6ccc(-c7cc8c(-c9ccc(CC)s9)c9sc(-c%10ccc(-c%11sc(-c%12ccc(-c%13cc%14c(-c%15ccc(CC)s%15)c%15sc(-c%16ccc(-c%17sc(-c%18cccs%18)c%18c%17C(=O)c%17c(CC)sc(CC)c%17C%18=O)s%16)cc%15c(-c%15ccc(CC)s%15)c%14s%13)s%12)c%12c%11C(=O)c%11c(CC)sc(CC)c%11C%12=O)s%10)cc9c(-c9ccc(CC)s9)c8s7)s6)c6c5C(=O)c5c(CC)sc(CC)c5C6=O)s4)sc3c(-c3ccc(CC)s3)c3ccsc23)s1","10.1002/cssc.202100746"
"PBDB-TF","HFO-PCIC","8.36","0.93","12.62","70.99","CCC1(CC)c2cc(/C=C3\C(=O)c4cc(F)c(F)cc4C3=C(C#N)C#N)sc2-c2sc(-c3c(F)c(OC)c(-c4cc5c(s4)-c4sc(/C=C6\C(=O)c7cc(F)c(F)cc7C6=C(C#N)C#N)cc4C5(CC)CC)c(F)c3OC)cc21","CCc1sc(-c2c3cc(-c4ccc(-c5sc(-c6ccc(-c7cc8c(-c9cc(F)c(CC)s9)c9sc(-c%10ccc(-c%11sc(-c%12ccc(-c%13cc%14c(-c%15cc(F)c(CC)s%15)c%15sc(-c%16ccc(-c%17sc(-c%18cccs%18)c%18c%17C(=O)c%17c(CC)sc(CC)c%17C%18=O)s%16)cc%15c(-c%15cc(F)c(CC)s%15)c%14s%13)s%12)c%12c%11C(=O)c%11c(CC)sc(CC)c%11C%12=O)s%10)cc9c(-c9cc(F)c(CC)s9)c8s7)s6)c6c5C(=O)c5c(CC)sc(CC)c5C6=O)s4)sc3c(-c3cc(F)c(CC)s3)c3ccsc23)cc1F","10.1039/C8TA03753A"
"PBDB-TF","HF-PCIC","11.49","0.91","17.81","70.77","CCC1(CC)c2cc(/C=C3\C(=O)c4cc(F)c(F)cc4C3=C(C#N)C#N)sc2-c2sc(-c3cc(F)c(-c4cc5c(s4)-c4sc(/C=C6\C(=O)c7cc(F)c(F)cc7C6=C(C#N)C#N)cc4C5(CC)CC)cc3F)cc21","CCc1sc(-c2c3cc(-c4ccc(-c5sc(-c6ccc(-c7cc8c(-c9cc(F)c(CC)s9)c9sc(-c%10ccc(-c%11sc(-c%12ccc(-c%13cc%14c(-c%15cc(F)c(CC)s%15)c%15sc(-c%16ccc(-c%17sc(-c%18cccs%18)c%18c%17C(=O)c%17c(CC)sc(CC)c%17C%18=O)s%16)cc%15c(-c%15cc(F)c(CC)s%15)c%14s%13)s%12)c%12c%11C(=O)c%11c(CC)sc(CC)c%11C%12=O)s%10)cc9c(-c9cc(F)c(CC)s9)c8s7)s6)c6c5C(=O)c5c(CC)sc(CC)c5C6=O)s4)sc3c(-c3cc(F)c(CC)s3)c3ccsc23)cc1F","10.1039/C8TA03753A"
"PBDB-TF","OF-PCIC","9.09","0.91","13.76","73.37","CCC1(CC)c2cc(/C=C3\C(=O)c4cc(F)c(F)cc4C3=C(C#N)C#N)sc2-c2sc(-c3c(F)c(F)c(-c4cc5c(s4)-c4sc(/C=C6\C(=O)c7cc(F)c(F)cc7C6=C(C#N)C#N)cc4C5(CC)CC)c(F)c3F)cc21","CCc1sc(-c2c3cc(-c4ccc(-c5sc(-c6ccc(-c7cc8c(-c9cc(F)c(CC)s9)c9sc(-c%10ccc(-c%11sc(-c%12ccc(-c%13cc%14c(-c%15cc(F)c(CC)s%15)c%15sc(-c%16ccc(-c%17sc(-c%18cccs%18)c%18c%17C(=O)c%17c(CC)sc(CC)c%17C%18=O)s%16)cc%15c(-c%15cc(F)c(CC)s%15)c%14s%13)s%12)c%12c%11C(=O)c%11c(CC)sc(CC)c%11C%12=O)s%10)cc9c(-c9cc(F)c(CC)s9)c8s7)s6)c6c5C(=O)c5c(CC)sc(CC)c5C6=O)s4)sc3c(-c3cc(F)c(CC)s3)c3ccsc23)cc1F","10.1039/C8TA03753A"
"PBDB-TF","BTCT-2Cl","15.1","0.877","24.4","70.4","CCc1c(/C=C2\C(=O)c3c(csc3Cl)C2=C(C#N)C#N)sc2c1sc1c3c4nsnc4c4c5sc6c(CC)c(/C=C7\C(=O)c8c(csc8Cl)C7=C(C#N)C#N)sc6c5n(CC)c4c3n(CC)c21","CCc1sc(-c2c3cc(-c4ccc(-c5sc(-c6ccc(-c7cc8c(-c9cc(F)c(CC)s9)c9sc(-c%10ccc(-c%11sc(-c%12ccc(-c%13cc%14c(-c%15cc(F)c(CC)s%15)c%15sc(-c%16ccc(-c%17sc(-c%18cccs%18)c%18c%17C(=O)c%17c(CC)sc(CC)c%17C%18=O)s%16)cc%15c(-c%15cc(F)c(CC)s%15)c%14s%13)s%12)c%12c%11C(=O)c%11c(CC)sc(CC)c%11C%12=O)s%10)cc9c(-c9cc(F)c(CC)s9)c8s7)s6)c6c5C(=O)c5c(CC)sc(CC)c5C6=O)s4)sc3c(-c3cc(F)c(CC)s3)c3ccsc23)cc1F","10.1021/acs.chemmater.0c01245"
"PBDB-T","IT-OM-1","6.3","1.01","12.31","51","CCc1ccc(C2(c3ccc(CC)cc3)c3cc4c(cc3-c3sc5cc(/C=C6\C(=O)c7cccc(OC)c7C6=C(C#N)C#N)sc5c32)C(c2ccc(CC)cc2)(c2ccc(CC)cc2)c2c-4sc3cc(/C=C4\C(=O)c5cccc(OC)c5C4=C(C#N)C#N)sc23)cc1","CCc1ccc(-c2c3cc(-c4ccc(-c5sc(-c6ccc(-c7cc8c(-c9ccc(CC)s9)c9sc(-c%10ccc(-c%11sc(-c%12ccc(-c%13cc%14c(-c%15ccc(CC)s%15)c%15sc(-c%16ccc(-c%17sc(-c%18cccs%18)c%18c%17C(=O)c%17c(CC)sc(CC)c%17C%18=O)s%16)cc%15c(-c%15ccc(CC)s%15)c%14s%13)s%12)c%12c%11C(=O)c%11c(CC)sc(CC)c%11C%12=O)s%10)cc9c(-c9ccc(CC)s9)c8s7)s6)c6c5C(=O)c5c(CC)sc(CC)c5C6=O)s4)sc3c(-c3ccc(CC)s3)c3ccsc23)s1","10.1002/aenm.201700183"
"PBDB-T","IT-OM-2","11.9","0.93","17.53","73","CCc1ccc(C2(c3ccc(CC)cc3)c3cc4c(cc3-c3sc5cc(/C=C6\C(=O)c7ccc(OC)cc7C6=C(C#N)C#N)sc5c32)C(c2ccc(CC)cc2)(c2ccc(CC)cc2)c2c-4sc3cc(/C=C4\C(=O)c5ccc(OC)cc5C4=C(C#N)C#N)sc23)cc1","CCc1ccc(-c2c3cc(-c4ccc(-c5sc(-c6ccc(-c7cc8c(-c9ccc(CC)s9)c9sc(-c%10ccc(-c%11sc(-c%12ccc(-c%13cc%14c(-c%15ccc(CC)s%15)c%15sc(-c%16ccc(-c%17sc(-c%18cccs%18)c%18c%17C(=O)c%17c(CC)sc(CC)c%17C%18=O)s%16)cc%15c(-c%15ccc(CC)s%15)c%14s%13)s%12)c%12c%11C(=O)c%11c(CC)sc(CC)c%11C%12=O)s%10)cc9c(-c9ccc(CC)s9)c8s7)s6)c6c5C(=O)c5c(CC)sc(CC)c5C6=O)s4)sc3c(-c3ccc(CC)s3)c3ccsc23)s1","10.1002/aenm.201700183"
"PBDB-T","IT-OM-3","10.8","0.97","16.38","68","CCc1ccc(C2(c3ccc(CC)cc3)c3cc4c(cc3-c3sc5cc(/C=C6\C(=O)c7cc(OC)ccc7C6=C(C#N)C#N)sc5c32)C(c2ccc(CC)cc2)(c2ccc(CC)cc2)c2c-4sc3cc(/C=C4\C(=O)c5cc(OC)ccc5C4=C(C#N)C#N)sc23)cc1","CCc1ccc(-c2c3cc(-c4ccc(-c5sc(-c6ccc(-c7cc8c(-c9ccc(CC)s9)c9sc(-c%10ccc(-c%11sc(-c%12ccc(-c%13cc%14c(-c%15ccc(CC)s%15)c%15sc(-c%16ccc(-c%17sc(-c%18cccs%18)c%18c%17C(=O)c%17c(CC)sc(CC)c%17C%18=O)s%16)cc%15c(-c%15ccc(CC)s%15)c%14s%13)s%12)c%12c%11C(=O)c%11c(CC)sc(CC)c%11C%12=O)s%10)cc9c(-c9ccc(CC)s9)c8s7)s6)c6c5C(=O)c5c(CC)sc(CC)c5C6=O)s4)sc3c(-c3ccc(CC)s3)c3ccsc23)s1","10.1002/aenm.201700183"
"PBDB-T","IT-OM-4","7.9","0.96","14.69","56","CCc1ccc(C2(c3ccc(CC)cc3)c3cc4c(cc3-c3sc5cc(/C=C6\C(=O)c7c(OC)cccc7C6=C(C#N)C#N)sc5c32)C(c2ccc(CC)cc2)(c2ccc(CC)cc2)c2c-4sc3cc(/C=C4\C(=O)c5c(OC)cccc5C4=C(C#N)C#N)sc23)cc1","CCc1ccc(-c2c3cc(-c4ccc(-c5sc(-c6ccc(-c7cc8c(-c9ccc(CC)s9)c9sc(-c%10ccc(-c%11sc(-c%12ccc(-c%13cc%14c(-c%15ccc(CC)s%15)c%15sc(-c%16ccc(-c%17sc(-c%18cccs%18)c%18c%17C(=O)c%17c(CC)sc(CC)c%17C%18=O)s%16)cc%15c(-c%15ccc(CC)s%15)c%14s%13)s%12)c%12c%11C(=O)c%11c(CC)sc(CC)c%11C%12=O)s%10)cc9c(-c9ccc(CC)s9)c8s7)s6)c6c5C(=O)c5c(CC)sc(CC)c5C6=O)s4)sc3c(-c3ccc(CC)s3)c3ccsc23)s1","10.1002/aenm.201700183"
"PTQ10","MO-IDIC","11.16","0.969","16.92","68.1","CCOc1c2c(c(OCC)c3c1C(CC)(CC)c1cc(/C=C4\C(=O)c5ccccc5C4=C(C#N)C#N)sc1-3)C(CC)(CC)c1cc(/C=C3\C(=O)c4ccccc4C3=C(C#N)C#N)sc1-2","CCOc1cnc2c(-c3ccc(-c4c(F)c(F)c(-c5ccc(-c6c(F)c(F)c(-c7cccs7)c7ncc(OCC)nc67)s5)c5ncc(OCC)nc45)s3)c(F)c(F)cc2n1","10.1038/s41467-019-08508-3"
"PTQ10","MO-IDIC-2F","13.46","0.906","19.87","74.8","CCOc1c2c(c(OCC)c3c1C(CC)(CC)c1cc(/C=C4\C(=O)c5ccc(F)cc5C4=C(C#N)C#N)sc1-3)C(CC)(CC)c1cc(/C=C3\C(=O)c4ccc(F)cc4C3=C(C#N)C#N)sc1-2","CCOc1cnc2c(-c3ccc(-c4c(F)c(F)c(-c5ccc(-c6c(F)c(F)c(-c7cccs7)c7ncc(OCC)nc67)s5)c5ncc(OCC)nc45)s3)c(F)c(F)cc2n1","10.1038/s41467-019-08508-3"
"PBDB-TF","BTP-2Cl-delta","15.4","0.89","24.3","71.1","CCc1c(/C=C2\C(=O)c3ccc(Cl)cc3C2=C(C#N)C#N)sc2c1sc1c3c4nsnc4c4c5sc6c(CC)c(/C=C7\C(=O)c8ccc(Cl)cc8C7=C(C#N)C#N)sc6c5n(CC)c4c3n(CC)c21","CCc1sc(-c2c3cc(-c4ccc(-c5sc(-c6ccc(-c7cc8c(-c9cc(F)c(CC)s9)c9sc(-c%10ccc(-c%11sc(-c%12ccc(-c%13cc%14c(-c%15cc(F)c(CC)s%15)c%15sc(-c%16ccc(-c%17sc(-c%18cccs%18)c%18c%17C(=O)c%17c(CC)sc(CC)c%17C%18=O)s%16)cc%15c(-c%15cc(F)c(CC)s%15)c%14s%13)s%12)c%12c%11C(=O)c%11c(CC)sc(CC)c%11C%12=O)s%10)cc9c(-c9cc(F)c(CC)s9)c8s7)s6)c6c5C(=O)c5c(CC)sc(CC)c5C6=O)s4)sc3c(-c3cc(F)c(CC)s3)c3ccsc23)cc1F","10.1021/acsami.0c16389"
"J52-Cl","TPD3","7.58","0.97","12.69","62","CCc1ccc(C2(c3ccc(CC)cc3)c3cc4c(cc3-c3sc(-c5sc(/C=c6/sc(=C(C#N)C#N)n(CC)c6=O)c6c5C(=O)N(CC)C6=O)cc32)C(c2ccc(CC)cc2)(c2ccc(CC)cc2)c2cc(-c3sc(/C=c5/sc(=C(C#N)C#N)n(CC)c5=O)c5c3C(=O)N(CC)C5=O)sc2-4)cc1","CCc1sc(-c2c3cc(-c4ccc(-c5c(F)c(F)c(-c6ccc(-c7cc8c(-c9cc(Cl)c(CC)s9)c9sc(-c%10ccc(-c%11c(F)c(F)c(-c%12ccc(-c%13cc%14c(-c%15cc(Cl)c(CC)s%15)c%15sc(-c%16ccc(-c%17c(F)c(F)c(-c%18cccs%18)c%18nn(CC)nc%17%18)s%16)cc%15c(-c%15cc(Cl)c(CC)s%15)c%14s%13)s%12)c%12nn(CC)nc%11%12)s%10)cc9c(-c9cc(Cl)c(CC)s9)c8s7)s6)c6nn(CC)nc56)s4)sc3c(-c3cc(Cl)c(CC)s3)c3ccsc23)cc1Cl","10.1021/acs.jpcc.0c02111"
"PBDB-T","BT-BIC","7","0.72","15.3","63.8","CCc1c(/C=C2\C(=O)c3c(ccc4ccccc34)C2=C(C#N)C#N)sc2c1sc1c3c4nsnc4c4c5sc6c(CC)c(/C=C7\C(=O)c8c(ccc9ccccc89)C7=C(C#N)C#N)sc6c5n(CC)c4c3n(CC)c21","CCc1ccc(-c2c3cc(-c4ccc(-c5sc(-c6ccc(-c7cc8c(-c9ccc(CC)s9)c9sc(-c%10ccc(-c%11sc(-c%12ccc(-c%13cc%14c(-c%15ccc(CC)s%15)c%15sc(-c%16ccc(-c%17sc(-c%18cccs%18)c%18c%17C(=O)c%17c(CC)sc(CC)c%17C%18=O)s%16)cc%15c(-c%15ccc(CC)s%15)c%14s%13)s%12)c%12c%11C(=O)c%11c(CC)sc(CC)c%11C%12=O)s%10)cc9c(-c9ccc(CC)s9)c8s7)s6)c6c5C(=O)c5c(CC)sc(CC)c5C6=O)s4)sc3c(-c3ccc(CC)s3)c3ccsc23)s1","10.1021/jacs.1c00211"
"PBDB-T","BT-BO-L4F","11.2","0.72","26.9","57.4","CCc1c(/C=C2\C(=O)c3cc4cc(F)c(F)cc4cc3C2=C(C#N)C#N)sc2c1sc1c3c4nsnc4c4c5sc6c(CC)c(/C=C7\C(=O)c8cc9cc(F)c(F)cc9cc8C7=C(C#N)C#N)sc6c5n(CC)c4c3n(CC)c21","CCc1ccc(-c2c3cc(-c4ccc(-c5sc(-c6ccc(-c7cc8c(-c9ccc(CC)s9)c9sc(-c%10ccc(-c%11sc(-c%12ccc(-c%13cc%14c(-c%15ccc(CC)s%15)c%15sc(-c%16ccc(-c%17sc(-c%18cccs%18)c%18c%17C(=O)c%17c(CC)sc(CC)c%17C%18=O)s%16)cc%15c(-c%15ccc(CC)s%15)c%14s%13)s%12)c%12c%11C(=O)c%11c(CC)sc(CC)c%11C%12=O)s%10)cc9c(-c9ccc(CC)s9)c8s7)s6)c6c5C(=O)c5c(CC)sc(CC)c5C6=O)s4)sc3c(-c3ccc(CC)s3)c3ccsc23)s1","10.1021/jacs.1c00211"
"PBDB-TF","BT-LIC","10.4","0.85","23.5","52","CCc1c(/C=C2\C(=O)c3cc4ccccc4cc3C2=C(C#N)C#N)sc2c1sc1c3c4nsnc4c4c5sc6c(CC)c(/C=C7\C(=O)c8cc9ccccc9cc8C7=C(C#N)C#N)sc6c5n(CC)c4c3n(CC)c21","CCc1sc(-c2c3cc(-c4ccc(-c5sc(-c6ccc(-c7cc8c(-c9cc(F)c(CC)s9)c9sc(-c%10ccc(-c%11sc(-c%12ccc(-c%13cc%14c(-c%15cc(F)c(CC)s%15)c%15sc(-c%16ccc(-c%17sc(-c%18cccs%18)c%18c%17C(=O)c%17c(CC)sc(CC)c%17C%18=O)s%16)cc%15c(-c%15cc(F)c(CC)s%15)c%14s%13)s%12)c%12c%11C(=O)c%11c(CC)sc(CC)c%11C%12=O)s%10)cc9c(-c9cc(F)c(CC)s9)c8s7)s6)c6c5C(=O)c5c(CC)sc(CC)c5C6=O)s4)sc3c(-c3cc(F)c(CC)s3)c3ccsc23)cc1F","10.1021/jacs.1c00211"
"PBDB-T","BT-LIC","13.2","0.86","24.3","63.2","CCc1c(/C=C2\C(=O)c3cc4ccccc4cc3C2=C(C#N)C#N)sc2c1sc1c3c4nsnc4c4c5sc6c(CC)c(/C=C7\C(=O)c8cc9ccccc9cc8C7=C(C#N)C#N)sc6c5n(CC)c4c3n(CC)c21","CCc1ccc(-c2c3cc(-c4ccc(-c5sc(-c6ccc(-c7cc8c(-c9ccc(CC)s9)c9sc(-c%10ccc(-c%11sc(-c%12ccc(-c%13cc%14c(-c%15ccc(CC)s%15)c%15sc(-c%16ccc(-c%17sc(-c%18cccs%18)c%18c%17C(=O)c%17c(CC)sc(CC)c%17C%18=O)s%16)cc%15c(-c%15ccc(CC)s%15)c%14s%13)s%12)c%12c%11C(=O)c%11c(CC)sc(CC)c%11C%12=O)s%10)cc9c(-c9ccc(CC)s9)c8s7)s6)c6c5C(=O)c5c(CC)sc(CC)c5C6=O)s4)sc3c(-c3ccc(CC)s3)c3ccsc23)s1","10.1021/jacs.1c00211"
"PBDB-T","IDTT-OB","10.76","0.92","16.29","71.62","CCc1ccc(C2(CC)c3cc4c(cc3-c3sc5cc(/C=C6\C(=O)c7ccc(C)cc7C6=C(C#N)C#N)sc5c32)C(CC)(c2ccc(CC)cc2)c2c-4sc3cc(/C=C4\C(=O)c5ccc(C)cc5C4=C(C#N)C#N)sc23)cc1","CCc1ccc(-c2c3cc(-c4ccc(-c5sc(-c6ccc(-c7cc8c(-c9ccc(CC)s9)c9sc(-c%10ccc(-c%11sc(-c%12ccc(-c%13cc%14c(-c%15ccc(CC)s%15)c%15sc(-c%16ccc(-c%17sc(-c%18cccs%18)c%18c%17C(=O)c%17c(CC)sc(CC)c%17C%18=O)s%16)cc%15c(-c%15ccc(CC)s%15)c%14s%13)s%12)c%12c%11C(=O)c%11c(CC)sc(CC)c%11C%12=O)s%10)cc9c(-c9ccc(CC)s9)c8s7)s6)c6c5C(=O)c5c(CC)sc(CC)c5C6=O)s4)sc3c(-c3ccc(CC)s3)c3ccsc23)s1","10.1002/solr.202100806"
"PBDB-T","PIDIC2T","2.97","0.8","9.07","41","CCC1(CC)c2cc3c(cc2-c2sc(/C=C4\C(=O)c5ccccc5C4=C(C#N)C#N)cc21)C(CC)(CC)c1cc(/C=C2\C(=O)c4ccc(-c5ccc(-c6ccc(-c7ccc8c(c7)C(=C(C#N)C#N)/C(=C/c7cc9c(s7)-c7cc%10c(cc7C9(CC)CC)-c7sc(/C=C9\C(=O)c%11ccc(-c%12ccc(-c%13cccs%13)s%12)cc%11C9=C(C#N)C#N)cc7C%10(CC)CC)C8=O)s6)s5)cc4C2=C(C#N)C#N)sc1-3","CCc1ccc(-c2c3cc(-c4ccc(-c5sc(-c6ccc(-c7cc8c(-c9ccc(CC)s9)c9sc(-c%10ccc(-c%11sc(-c%12ccc(-c%13cc%14c(-c%15ccc(CC)s%15)c%15sc(-c%16ccc(-c%17sc(-c%18cccs%18)c%18c%17C(=O)c%17c(CC)sc(CC)c%17C%18=O)s%16)cc%15c(-c%15ccc(CC)s%15)c%14s%13)s%12)c%12c%11C(=O)c%11c(CC)sc(CC)c%11C%12=O)s%10)cc9c(-c9ccc(CC)s9)c8s7)s6)c6c5C(=O)c5c(CC)sc(CC)c5C6=O)s4)sc3c(-c3ccc(CC)s3)c3ccsc23)s1","10.1021/acsami.0c08442"
"PBDB-TF","PIDIC2T","4.89","0.9","10.47","52","CCC1(CC)c2cc3c(cc2-c2sc(/C=C4\C(=O)c5ccccc5C4=C(C#N)C#N)cc21)C(CC)(CC)c1cc(/C=C2\C(=O)c4ccc(-c5ccc(-c6ccc(-c7ccc8c(c7)C(=C(C#N)C#N)/C(=C/c7cc9c(s7)-c7cc%10c(cc7C9(CC)CC)-c7sc(/C=C9\C(=O)c%11ccc(-c%12ccc(-c%13cccs%13)s%12)cc%11C9=C(C#N)C#N)cc7C%10(CC)CC)C8=O)s6)s5)cc4C2=C(C#N)C#N)sc1-3","CCc1sc(-c2c3cc(-c4ccc(-c5sc(-c6ccc(-c7cc8c(-c9cc(F)c(CC)s9)c9sc(-c%10ccc(-c%11sc(-c%12ccc(-c%13cc%14c(-c%15cc(F)c(CC)s%15)c%15sc(-c%16ccc(-c%17sc(-c%18cccs%18)c%18c%17C(=O)c%17c(CC)sc(CC)c%17C%18=O)s%16)cc%15c(-c%15cc(F)c(CC)s%15)c%14s%13)s%12)c%12c%11C(=O)c%11c(CC)sc(CC)c%11C%12=O)s%10)cc9c(-c9cc(F)c(CC)s9)c8s7)s6)c6c5C(=O)c5c(CC)sc(CC)c5C6=O)s4)sc3c(-c3cc(F)c(CC)s3)c3ccsc23)cc1F","10.1021/acsami.0c08442"
"PBDB-T","PIDIC2T2Cl","5.34","0.82","10.75","60","CCC1(CC)c2cc3c(cc2-c2sc(/C=C4\C(=O)c5ccccc5C4=C(C#N)C#N)cc21)C(CC)(CC)c1cc(/C=C2\C(=O)c4ccc(-c5cc(Cl)c(-c6sc(-c7ccc8c(c7)C(=C(C#N)C#N)/C(=C/c7cc9c(s7)-c7cc%10c(cc7C9(CC)CC)-c7sc(/C=C9\C(=O)c%11ccc(-c%12cc(Cl)c(-c%13sccc%13Cl)s%12)cc%11C9=C(C#N)C#N)cc7C%10(CC)CC)C8=O)cc6Cl)s5)cc4C2=C(C#N)C#N)sc1-3","CCc1ccc(-c2c3cc(-c4ccc(-c5sc(-c6ccc(-c7cc8c(-c9ccc(CC)s9)c9sc(-c%10ccc(-c%11sc(-c%12ccc(-c%13cc%14c(-c%15ccc(CC)s%15)c%15sc(-c%16ccc(-c%17sc(-c%18cccs%18)c%18c%17C(=O)c%17c(CC)sc(CC)c%17C%18=O)s%16)cc%15c(-c%15ccc(CC)s%15)c%14s%13)s%12)c%12c%11C(=O)c%11c(CC)sc(CC)c%11C%12=O)s%10)cc9c(-c9ccc(CC)s9)c8s7)s6)c6c5C(=O)c5c(CC)sc(CC)c5C6=O)s4)sc3c(-c3ccc(CC)s3)c3ccsc23)s1","10.1021/acsami.0c08442"
"PBDB-TF","PIDIC2T2Cl","7.11","0.9","12.66","62","CCC1(CC)c2cc3c(cc2-c2sc(/C=C4\C(=O)c5ccccc5C4=C(C#N)C#N)cc21)C(CC)(CC)c1cc(/C=C2\C(=O)c4ccc(-c5cc(Cl)c(-c6sc(-c7ccc8c(c7)C(=C(C#N)C#N)/C(=C/c7cc9c(s7)-c7cc%10c(cc7C9(CC)CC)-c7sc(/C=C9\C(=O)c%11ccc(-c%12cc(Cl)c(-c%13sccc%13Cl)s%12)cc%11C9=C(C#N)C#N)cc7C%10(CC)CC)C8=O)cc6Cl)s5)cc4C2=C(C#N)C#N)sc1-3","CCc1sc(-c2c3cc(-c4ccc(-c5sc(-c6ccc(-c7cc8c(-c9cc(F)c(CC)s9)c9sc(-c%10ccc(-c%11sc(-c%12ccc(-c%13cc%14c(-c%15cc(F)c(CC)s%15)c%15sc(-c%16ccc(-c%17sc(-c%18cccs%18)c%18c%17C(=O)c%17c(CC)sc(CC)c%17C%18=O)s%16)cc%15c(-c%15cc(F)c(CC)s%15)c%14s%13)s%12)c%12c%11C(=O)c%11c(CC)sc(CC)c%11C%12=O)s%10)cc9c(-c9cc(F)c(CC)s9)c8s7)s6)c6c5C(=O)c5c(CC)sc(CC)c5C6=O)s4)sc3c(-c3cc(F)c(CC)s3)c3ccsc23)cc1F","10.1021/acsami.0c08442"
"PBDB-TF","PIDIC2T2F","4.96","0.9","12.81","43","CCC1(CC)c2cc3c(cc2-c2sc(/C=C4\C(=O)c5ccccc5C4=C(C#N)C#N)cc21)C(CC)(CC)c1cc(/C=C2\C(=O)c4ccc(-c5cc(F)c(-c6sc(-c7ccc8c(c7)C(=C(C#N)C#N)/C(=C/c7cc9c(s7)-c7cc%10c(cc7C9(CC)CC)-c7sc(/C=C9\C(=O)c%11ccc(-c%12cc(F)c(-c%13sccc%13F)s%12)cc%11C9=C(C#N)C#N)cc7C%10(CC)CC)C8=O)cc6F)s5)cc4C2=C(C#N)C#N)sc1-3","CCc1sc(-c2c3cc(-c4ccc(-c5sc(-c6ccc(-c7cc8c(-c9cc(F)c(CC)s9)c9sc(-c%10ccc(-c%11sc(-c%12ccc(-c%13cc%14c(-c%15cc(F)c(CC)s%15)c%15sc(-c%16ccc(-c%17sc(-c%18cccs%18)c%18c%17C(=O)c%17c(CC)sc(CC)c%17C%18=O)s%16)cc%15c(-c%15cc(F)c(CC)s%15)c%14s%13)s%12)c%12c%11C(=O)c%11c(CC)sc(CC)c%11C%12=O)s%10)cc9c(-c9cc(F)c(CC)s9)c8s7)s6)c6c5C(=O)c5c(CC)sc(CC)c5C6=O)s4)sc3c(-c3cc(F)c(CC)s3)c3ccsc23)cc1F","10.1021/acsami.0c08442"
"PBDB-T","PIDIC2T2F","4.07","0.85","9","53","CCC1(CC)c2cc3c(cc2-c2sc(/C=C4\C(=O)c5ccccc5C4=C(C#N)C#N)cc21)C(CC)(CC)c1cc(/C=C2\C(=O)c4ccc(-c5cc(F)c(-c6sc(-c7ccc8c(c7)C(=C(C#N)C#N)/C(=C/c7cc9c(s7)-c7cc%10c(cc7C9(CC)CC)-c7sc(/C=C9\C(=O)c%11ccc(-c%12cc(F)c(-c%13sccc%13F)s%12)cc%11C9=C(C#N)C#N)cc7C%10(CC)CC)C8=O)cc6F)s5)cc4C2=C(C#N)C#N)sc1-3","CCc1ccc(-c2c3cc(-c4ccc(-c5sc(-c6ccc(-c7cc8c(-c9ccc(CC)s9)c9sc(-c%10ccc(-c%11sc(-c%12ccc(-c%13cc%14c(-c%15ccc(CC)s%15)c%15sc(-c%16ccc(-c%17sc(-c%18cccs%18)c%18c%17C(=O)c%17c(CC)sc(CC)c%17C%18=O)s%16)cc%15c(-c%15ccc(CC)s%15)c%14s%13)s%12)c%12c%11C(=O)c%11c(CC)sc(CC)c%11C%12=O)s%10)cc9c(-c9ccc(CC)s9)c8s7)s6)c6c5C(=O)c5c(CC)sc(CC)c5C6=O)s4)sc3c(-c3ccc(CC)s3)c3ccsc23)s1","10.1021/acsami.0c08442"
"PBDB-T","a-IT-2F","10.28","0.78","19.06","68.84","CCc1ccc(C2(c3ccc(CC)cc3)c3cc4c(cc3-c3sc5cc(/C=C6\C(=O)c7ccccc7C6=C(C#N)C#N)sc5c32)C(c2ccc(CC)cc2)(c2ccc(CC)cc2)c2c-4sc3cc(/C=C4\C(=O)c5cc(F)c(F)cc5C4=C(C#N)C#N)sc23)cc1","CCc1ccc(-c2c3cc(-c4ccc(-c5sc(-c6ccc(-c7cc8c(-c9ccc(CC)s9)c9sc(-c%10ccc(-c%11sc(-c%12ccc(-c%13cc%14c(-c%15ccc(CC)s%15)c%15sc(-c%16ccc(-c%17sc(-c%18cccs%18)c%18c%17C(=O)c%17c(CC)sc(CC)c%17C%18=O)s%16)cc%15c(-c%15ccc(CC)s%15)c%14s%13)s%12)c%12c%11C(=O)c%11c(CC)sc(CC)c%11C%12=O)s%10)cc9c(-c9ccc(CC)s9)c8s7)s6)c6c5C(=O)c5c(CC)sc(CC)c5C6=O)s4)sc3c(-c3ccc(CC)s3)c3ccsc23)s1","10.1039/C8TA12530A"
"PBDB-T","a-IT-2OM","12.07","0.93","18.11","71.52","CCc1ccc(C2(c3ccc(CC)cc3)c3cc4c(cc3-c3sc5cc(/C=C6\C(=O)c7ccccc7C6=C(C#N)C#N)sc5c32)C(c2ccc(CC)cc2)(c2ccc(CC)cc2)c2c-4sc3cc(/C=C4\C(=O)c5cc(OC)c(OC)cc5C4=C(C#N)C#N)sc23)cc1","CCc1ccc(-c2c3cc(-c4ccc(-c5sc(-c6ccc(-c7cc8c(-c9ccc(CC)s9)c9sc(-c%10ccc(-c%11sc(-c%12ccc(-c%13cc%14c(-c%15ccc(CC)s%15)c%15sc(-c%16ccc(-c%17sc(-c%18cccs%18)c%18c%17C(=O)c%17c(CC)sc(CC)c%17C%18=O)s%16)cc%15c(-c%15ccc(CC)s%15)c%14s%13)s%12)c%12c%11C(=O)c%11c(CC)sc(CC)c%11C%12=O)s%10)cc9c(-c9ccc(CC)s9)c8s7)s6)c6c5C(=O)c5c(CC)sc(CC)c5C6=O)s4)sc3c(-c3ccc(CC)s3)c3ccsc23)s1","10.1039/C8TA12530A"
"PBDB-TF","BTP-S7","16.76","0.861","25.92","75.09","CCc1c(/C=C2\C(=O)c3cc4cc(F)c(F)cc4cc3C2=C(C#N)C#N)sc2c1sc1c3c4nsnc4c4c5sc6c(CC)c(/C=C7\C(=O)c8cc9cc(F)c(F)cc9cc8C7=C(C#N)C#N)sc6c5n(CC)c4c3n(CC)c21","CCc1sc(-c2c3cc(-c4ccc(-c5sc(-c6ccc(-c7cc8c(-c9cc(F)c(CC)s9)c9sc(-c%10ccc(-c%11sc(-c%12ccc(-c%13cc%14c(-c%15cc(F)c(CC)s%15)c%15sc(-c%16ccc(-c%17sc(-c%18cccs%18)c%18c%17C(=O)c%17c(CC)sc(CC)c%17C%18=O)s%16)cc%15c(-c%15cc(F)c(CC)s%15)c%14s%13)s%12)c%12c%11C(=O)c%11c(CC)sc(CC)c%11C%12=O)s%10)cc9c(-c9cc(F)c(CC)s9)c8s7)s6)c6c5C(=O)c5c(CC)sc(CC)c5C6=O)s4)sc3c(-c3cc(F)c(CC)s3)c3ccsc23)cc1F","10.1038/s41467-021-24937-5"
"PBDB-TF","BTP-S9","17.56","0.846","26.47","78.44","CCc1c(/C=C2\C(=O)c3cc(Cl)c(Cl)cc3C2=C(C#N)C#N)sc2c1sc1c3c4nsnc4c4c5sc6c(CC)c(/C=C7\C(=O)c8cc9cc(F)c(F)cc9cc8C7=C(C#N)C#N)sc6c5n(CC)c4c3n(CC)c21","CCc1sc(-c2c3cc(-c4ccc(-c5sc(-c6ccc(-c7cc8c(-c9cc(F)c(CC)s9)c9sc(-c%10ccc(-c%11sc(-c%12ccc(-c%13cc%14c(-c%15cc(F)c(CC)s%15)c%15sc(-c%16ccc(-c%17sc(-c%18cccs%18)c%18c%17C(=O)c%17c(CC)sc(CC)c%17C%18=O)s%16)cc%15c(-c%15cc(F)c(CC)s%15)c%14s%13)s%12)c%12c%11C(=O)c%11c(CC)sc(CC)c%11C%12=O)s%10)cc9c(-c9cc(F)c(CC)s9)c8s7)s6)c6c5C(=O)c5c(CC)sc(CC)c5C6=O)s4)sc3c(-c3cc(F)c(CC)s3)c3ccsc23)cc1F","10.1038/s41467-021-24937-5"
"PBDB-T","IDBDT-O","1.83","0.89","5.21","39.3","CCOc1c2cc(/C=C3\C(=O)c4ccccc4C3=C(C#N)C#N)sc2c(OCC)c2c3c(sc12)-c1cc2c(cc1C3(c1ccc(CC)cc1)c1ccc(CC)cc1)-c1sc3c(OCC)c4cc(/C=C5\C(=O)c6ccccc6C5=C(C#N)C#N)sc4c(OCC)c3c1C2(c1ccc(CC)cc1)c1ccc(CC)cc1","CCc1ccc(-c2c3cc(-c4ccc(-c5sc(-c6ccc(-c7cc8c(-c9ccc(CC)s9)c9sc(-c%10ccc(-c%11sc(-c%12ccc(-c%13cc%14c(-c%15ccc(CC)s%15)c%15sc(-c%16ccc(-c%17sc(-c%18cccs%18)c%18c%17C(=O)c%17c(CC)sc(CC)c%17C%18=O)s%16)cc%15c(-c%15ccc(CC)s%15)c%14s%13)s%12)c%12c%11C(=O)c%11c(CC)sc(CC)c%11C%12=O)s%10)cc9c(-c9ccc(CC)s9)c8s7)s6)c6c5C(=O)c5c(CC)sc(CC)c5C6=O)s4)sc3c(-c3ccc(CC)s3)c3ccsc23)s1","10.1016/j.synthmet.2021.116922"
"PBDB-T","IDBDT-T","7.14","0.96","15.2","48.6","CCc1ccc(C2(c3ccc(CC)cc3)c3cc4c(cc3-c3sc5c(-c6ccc(CC)s6)c6cc(/C=C7\C(=O)c8ccccc8C7=C(C#N)C#N)sc6c(-c6ccc(CC)s6)c5c32)C(c2ccc(CC)cc2)(c2ccc(CC)cc2)c2c-4sc3c(-c4ccc(CC)s4)c4cc(/C=C5\C(=O)c6ccccc6C5=C(C#N)C#N)sc4c(-c4ccc(CC)s4)c23)cc1","CCc1ccc(-c2c3cc(-c4ccc(-c5sc(-c6ccc(-c7cc8c(-c9ccc(CC)s9)c9sc(-c%10ccc(-c%11sc(-c%12ccc(-c%13cc%14c(-c%15ccc(CC)s%15)c%15sc(-c%16ccc(-c%17sc(-c%18cccs%18)c%18c%17C(=O)c%17c(CC)sc(CC)c%17C%18=O)s%16)cc%15c(-c%15ccc(CC)s%15)c%14s%13)s%12)c%12c%11C(=O)c%11c(CC)sc(CC)c%11C%12=O)s%10)cc9c(-c9ccc(CC)s9)c8s7)s6)c6c5C(=O)c5c(CC)sc(CC)c5C6=O)s4)sc3c(-c3ccc(CC)s3)c3ccsc23)s1","10.1016/j.synthmet.2021.116922"
"PBDB-T","IDT2Se","9.36","0.89","17.49","60.8","CCc1ccc(C2(c3ccc(CC)cc3)c3cc4c(cc3-c3sc(-c5ccc(/C=C6\C(=O)c7ccccc7C6=C(C#N)C#N)[se]5)cc32)C(c2ccc(CC)cc2)(c2ccc(CC)cc2)c2cc(-c3ccc(/C=C5\C(=O)c6ccccc6C5=C(C#N)C#N)[se]3)sc2-4)cc1","CCc1ccc(-c2c3cc(-c4ccc(-c5sc(-c6ccc(-c7cc8c(-c9ccc(CC)s9)c9sc(-c%10ccc(-c%11sc(-c%12ccc(-c%13cc%14c(-c%15ccc(CC)s%15)c%15sc(-c%16ccc(-c%17sc(-c%18cccs%18)c%18c%17C(=O)c%17c(CC)sc(CC)c%17C%18=O)s%16)cc%15c(-c%15ccc(CC)s%15)c%14s%13)s%12)c%12c%11C(=O)c%11c(CC)sc(CC)c%11C%12=O)s%10)cc9c(-c9ccc(CC)s9)c8s7)s6)c6c5C(=O)c5c(CC)sc(CC)c5C6=O)s4)sc3c(-c3ccc(CC)s3)c3ccsc23)s1","10.1039/C8TA00783G"
"PBDB-T","IDT2Se-4F","11.19","0.79","21.49","65.9","CCc1ccc(C2(c3ccc(CC)cc3)c3cc4c(cc3-c3sc(-c5ccc(/C=C6\C(=O)c7cc(F)c(F)cc7C6=C(C#N)C#N)[se]5)cc32)C(c2ccc(CC)cc2)(c2ccc(CC)cc2)c2cc(-c3ccc(/C=C5\C(=O)c6cc(F)c(F)cc6C5=C(C#N)C#N)[se]3)sc2-4)cc1","CCc1ccc(-c2c3cc(-c4ccc(-c5sc(-c6ccc(-c7cc8c(-c9ccc(CC)s9)c9sc(-c%10ccc(-c%11sc(-c%12ccc(-c%13cc%14c(-c%15ccc(CC)s%15)c%15sc(-c%16ccc(-c%17sc(-c%18cccs%18)c%18c%17C(=O)c%17c(CC)sc(CC)c%17C%18=O)s%16)cc%15c(-c%15ccc(CC)s%15)c%14s%13)s%12)c%12c%11C(=O)c%11c(CC)sc(CC)c%11C%12=O)s%10)cc9c(-c9ccc(CC)s9)c8s7)s6)c6c5C(=O)c5c(CC)sc(CC)c5C6=O)s4)sc3c(-c3ccc(CC)s3)c3ccsc23)s1","10.1039/C8TA00783G"
"PDCBT-Cl","IDIC","9.44","0.95","15.2","65.8","CCC1(CC)c2cc3c(cc2-c2sc(/C=C4\C(=O)c5ccccc5C4=C(C#N)C#N)cc21)C(CC)(CC)c1cc(/C=C2\C(=O)c4ccccc4C2=C(C#N)C#N)sc1-3","COC(=O)c1csc(-c2cc(C(=O)OC)c(-c3cc(Cl)c(-c4ccc(-c5sc(-c6cc(C(=O)OC)c(-c7cc(Cl)c(-c8ccc(-c9sc(-c%10cc(C(=O)OC)c(-c%11cc(Cl)c(-c%12cccs%12)s%11)s%10)cc9C(=O)OC)s8)s7)s6)cc5C(=O)OC)s4)s3)s2)c1","10.1016/j.joule.2020.04.014"
"PDCBT-Cl","IT-4F","9.05","0.89","17.2","60","CCc1ccc(C2(c3ccc(CC)cc3)c3cc4c(cc3-c3sc5cc(/C=C6\C(=O)c7cc(F)c(F)cc7C6=C(C#N)C#N)sc5c32)C(c2ccc(CC)cc2)(c2ccc(CC)cc2)c2c-4sc3cc(/C=C4\C(=O)c5cc(F)c(F)cc5C4=C(C#N)C#N)sc23)cc1","COC(=O)c1csc(-c2cc(C(=O)OC)c(-c3cc(Cl)c(-c4ccc(-c5sc(-c6cc(C(=O)OC)c(-c7cc(Cl)c(-c8ccc(-c9sc(-c%10cc(C(=O)OC)c(-c%11cc(Cl)c(-c%12cccs%12)s%11)s%10)cc9C(=O)OC)s8)s7)s6)cc5C(=O)OC)s4)s3)s2)c1","10.1016/j.joule.2020.04.014"
"PDCBT-Cl","ITIC","7.25","1.02","10.8","65.9","CCc1ccc(C2(c3ccc(CC)cc3)c3cc4c(cc3-c3sc5cc(/C=C6\C(=O)c7ccccc7C6=C(C#N)C#N)sc5c32)C(c2ccc(CC)cc2)(c2ccc(CC)cc2)c2c-4sc3cc(/C=C4\C(=O)c5ccccc5C4=C(C#N)C#N)sc23)cc1","COC(=O)c1csc(-c2cc(C(=O)OC)c(-c3cc(Cl)c(-c4ccc(-c5sc(-c6cc(C(=O)OC)c(-c7cc(Cl)c(-c8ccc(-c9sc(-c%10cc(C(=O)OC)c(-c%11cc(Cl)c(-c%12cccs%12)s%11)s%10)cc9C(=O)OC)s8)s7)s6)cc5C(=O)OC)s4)s3)s2)c1","10.1016/j.joule.2020.04.014"
"PDCBT-Cl","Y6","0.48","0.88","2.2","27.1","CCc1c(/C=C2\C(=O)c3cc(F)c(F)cc3C2=C(C#N)C#N)sc2c1sc1c3c4nsnc4c4c5sc6cc(/C=C7\C(=O)c8cc(F)c(F)cc8C7=C(C#N)C#N)sc6c5n(CC)c4c3n(CC)c21","COC(=O)c1csc(-c2cc(C(=O)OC)c(-c3cc(Cl)c(-c4ccc(-c5sc(-c6cc(C(=O)OC)c(-c7cc(Cl)c(-c8ccc(-c9sc(-c%10cc(C(=O)OC)c(-c%11cc(Cl)c(-c%12cccs%12)s%11)s%10)cc9C(=O)OC)s8)s7)s6)cc5C(=O)OC)s4)s3)s2)c1","10.1016/j.joule.2020.04.014"
"PTB7-Th","DTC-F-C","2.7","0.74","8.94","40.8","CCn1c2cc(-c3ccc(/C=C4\C(=O)c5cscc5C4=C(C#N)C#N)o3)ccc2c2ccc(-c3ccc(/C=C4\C(=O)c5cscc5C4=C(C#N)C#N)o3)cc21","CCOC(=O)c1sc2c(-c3cc4c(-c5ccc(CC)s5)c5sc(-c6sc(-c7cc8c(-c9ccc(CC)s9)c9sc(-c%10sc(-c%11cc%12c(-c%13ccc(CC)s%13)c%13sccc%13c(-c%13ccc(CC)s%13)c%12s%11)c%11sc(C(=O)OCC)c(F)c%10%11)cc9c(-c9ccc(CC)s9)c8s7)c7sc(C(=O)OCC)c(F)c67)cc5c(-c5ccc(CC)s5)c4s3)scc2c1F","10.1016/j.orgel.2020.106026"
"PTB7-Th","DTC-F-F","7.53","0.84","16.01","56","CCC1(CC)c2cc(-c3ccc(/C=C4\C(=O)c5cscc5C4=C(C#N)C#N)o3)ccc2-c2ccc(-c3ccc(/C=C4\C(=O)c5cscc5C4=C(C#N)C#N)o3)cc21","CCOC(=O)c1sc2c(-c3cc4c(-c5ccc(CC)s5)c5sc(-c6sc(-c7cc8c(-c9ccc(CC)s9)c9sc(-c%10sc(-c%11cc%12c(-c%13ccc(CC)s%13)c%13sccc%13c(-c%13ccc(CC)s%13)c%12s%11)c%11sc(C(=O)OCC)c(F)c%10%11)cc9c(-c9ccc(CC)s9)c8s7)c7sc(C(=O)OCC)c(F)c67)cc5c(-c5ccc(CC)s5)c4s3)scc2c1F","10.1016/j.orgel.2020.106026"
"PTB7-Th","DTC-T-C","0.71","0.69","2.88","35.8","CCn1c2cc(-c3ccc(/C=C4\C(=O)c5cscc5C4=C(C#N)C#N)s3)ccc2c2ccc(-c3ccc(/C=C4\C(=O)c5cscc5C4=C(C#N)C#N)s3)cc21","CCOC(=O)c1sc2c(-c3cc4c(-c5ccc(CC)s5)c5sc(-c6sc(-c7cc8c(-c9ccc(CC)s9)c9sc(-c%10sc(-c%11cc%12c(-c%13ccc(CC)s%13)c%13sccc%13c(-c%13ccc(CC)s%13)c%12s%11)c%11sc(C(=O)OCC)c(F)c%10%11)cc9c(-c9ccc(CC)s9)c8s7)c7sc(C(=O)OCC)c(F)c67)cc5c(-c5ccc(CC)s5)c4s3)scc2c1F","10.1016/j.orgel.2020.106026"
"PTB7-Th","DTC-T-F","8.8","0.78","17.46","64.6","CCC1(CC)c2cc(-c3ccc(/C=C4\C(=O)c5cscc5C4=C(C#N)C#N)s3)ccc2-c2ccc(-c3ccc(/C=C4\C(=O)c5cscc5C4=C(C#N)C#N)s3)cc21","CCOC(=O)c1sc2c(-c3cc4c(-c5ccc(CC)s5)c5sc(-c6sc(-c7cc8c(-c9ccc(CC)s9)c9sc(-c%10sc(-c%11cc%12c(-c%13ccc(CC)s%13)c%13sccc%13c(-c%13ccc(CC)s%13)c%12s%11)c%11sc(C(=O)OCC)c(F)c%10%11)cc9c(-c9ccc(CC)s9)c8s7)c7sc(C(=O)OCC)c(F)c67)cc5c(-c5ccc(CC)s5)c4s3)scc2c1F","10.1016/j.orgel.2020.106026"
"J91","IT-4F","8.04","0.779","18.62","55.4","CCc1ccc(C2(c3ccc(CC)cc3)c3cc4c(cc3-c3sc5cc(/C=C6\C(=O)c7cc(F)c(F)cc7C6=C(C#N)C#N)sc5c32)C(c2ccc(CC)cc2)(c2ccc(CC)cc2)c2c-4sc3cc(/C=C4\C(=O)c5cc(F)c(F)cc5C4=C(C#N)C#N)sc23)cc1","CCc1sc(-c2c3cc(-c4ccc(-c5c(F)c(F)c(-c6ccc(-c7cc8c(-c9sc(CC)c(F)c9F)c9sc(-c%10ccc(-c%11c(F)c(F)c(-c%12ccc(-c%13cc%14c(-c%15sc(CC)c(F)c%15F)c%15sc(-c%16ccc(-c%17c(F)c(F)c(-c%18cccs%18)c%18nn(CC)nc%17%18)s%16)cc%15c(-c%15sc(CC)c(F)c%15F)c%14s%13)s%12)c%12nn(CC)nc%11%12)s%10)cc9c(-c9sc(CC)c(F)c9F)c8s7)s6)c6nn(CC)nc56)s4)sc3c(-c3sc(CC)c(F)c3F)c3ccsc23)c(F)c1F","10.1002/adfm.201808828"
"L810","IT-4F","12.1","0.79","20.76","73.5","CCc1ccc(C2(c3ccc(CC)cc3)c3cc4c(cc3-c3sc5cc(/C=C6\C(=O)c7cc(F)c(F)cc7C6=C(C#N)C#N)sc5c32)C(c2ccc(CC)cc2)(c2ccc(CC)cc2)c2c-4sc3cc(/C=C4\C(=O)c5cc(F)c(F)cc5C4=C(C#N)C#N)sc23)cc1","CCc1sc(-c2c3cc(-c4ccc(-c5c(F)c(F)c(-c6ccc(-c7cc8c(-c9cc(Cl)c(CC)s9)c9sc(-c%10ccc(-c%11c(F)c(F)c(-c%12ccc(-c%13cc%14c(-c%15cc(Cl)c(CC)s%15)c%15sc(-c%16ccc(-c%17c(F)c(F)c(-c%18cccs%18)c%18nn(CC)nc%17%18)s%16)cc%15c(-c%15cc(Cl)c(CC)s%15)c%14s%13)s%12)c%12nn(CC)nc%11%12)s%10)cc9c(-c9cc(Cl)c(CC)s9)c8s7)s6)c6nn(CC)nc56)s4)sc3c(-c3cc(Cl)c(CC)s3)c3ccsc23)cc1Cl","10.1002/adfm.201808828"
"PBDB-TF","CH1007","17.08","0.822","27.48","75.61","CCc1c(/C=C2\C(=O)c3cc(F)c(F)cc3C2=C(C#N)C#N)[se]c2c1sc1c3c4nsnc4c4c5sc6c(CC)c(/C=C7\C(=O)c8cc(F)c(F)cc8C7=C(C#N)C#N)[se]c6c5n(CC)c4c3n(CC)c12","CCc1sc(-c2c3cc(-c4ccc(-c5sc(-c6ccc(-c7cc8c(-c9cc(F)c(CC)s9)c9sc(-c%10ccc(-c%11sc(-c%12ccc(-c%13cc%14c(-c%15cc(F)c(CC)s%15)c%15sc(-c%16ccc(-c%17sc(-c%18cccs%18)c%18c%17C(=O)c%17c(CC)sc(CC)c%17C%18=O)s%16)cc%15c(-c%15cc(F)c(CC)s%15)c%14s%13)s%12)c%12c%11C(=O)c%11c(CC)sc(CC)c%11C%12=O)s%10)cc9c(-c9cc(F)c(CC)s9)c8s7)s6)c6c5C(=O)c5c(CC)sc(CC)c5C6=O)s4)sc3c(-c3cc(F)c(CC)s3)c3ccsc23)cc1F","10.1021/jacs.0c07083"
"P3HT","DBS-2DPP","2.05","0.97","4.91","43","CCN1C(=O)C2=C(c3ccc(-c4ccc5c(c4)[Si](CC)(CC)c4cc(-c6ccc(C7=C8C(=O)N(CC)C(c9cccs9)=C8C(=O)N7CC)s6)ccc4-5)s3)N(CC)C(=O)C2=C1c1cccs1","CCc1cc(C)sc1-c1sc(-c2cc(CC)c(-c3sc(-c4cc(CC)c(-c5sc(C)cc5CC)s4)cc3CC)s2)cc1CC","10.1002/aenm.201200911"
"P3HT","IDT-2PDI","2.61","0.7","5.58","67","CCOc1cc2c3c(ccc4c5c(-c6cc7c(s6)-c6cc8c(cc6C7(c6ccc(CC)cc6)c6ccc(CC)cc6)-c6sc(-c7cc9c%10c(ccc%11c%12c(OCC)cc%13c%14c(ccc(c7c%10%11)c%14%12)C(=O)N(CC)C%13=O)C(=O)N(CC)C9=O)cc6C8(c6ccc(CC)cc6)c6ccc(CC)cc6)cc6c7c(ccc(c1c34)c75)C(=O)N(CC)C6=O)C(=O)N(CC)C2=O","CCc1cc(C)sc1-c1sc(-c2cc(CC)c(-c3sc(-c4cc(CC)c(-c5sc(C)cc5CC)s4)cc3CC)s2)cc1CC","10.1002/aenm.201400420"
"FTAZ","IDIC","12.5","0.84","20.8","71.8","CCC1(CC)c2cc3c(cc2-c2sc(/C=C4\C(=O)c5ccccc5C4=C(C#N)C#N)cc21)C(CC)(CC)c1cc(/C=C2\C(=O)c4ccccc4C2=C(C#N)C#N)sc1-3","CCc1c2cc(-c3ccc(-c4c(F)c(F)c(-c5ccc(-c6cc7c(CC)c8sc(-c9ccc(-c%10c(F)c(F)c(-c%11ccc(-c%12cc%13c(CC)c%14sc(-c%15ccc(-c%16c(F)c(F)c(-c%17cccs%17)c%17nn(CC)nc%16%17)s%15)cc%14c(CC)c%13s%12)s%11)c%11nn(CC)nc%10%11)s9)cc8c(CC)c7s6)s5)c5nn(CC)nc45)s3)sc2c(CC)c2ccsc12","10.1002/adma.201706363"
"BDT-2DPP","IEIC","4","0.9","8.24","54","CCc1ccc(C2(c3ccc(CC)cc3)c3cc4c(cc3-c3sc(-c5sc(/C=C6\C(=O)c7ccccc7C6=C(C#N)C#N)cc5CC)cc32)C(c2ccc(CC)cc2)(c2ccc(CC)cc2)c2cc(-c3sc(/C=C5\C(=O)c6ccccc6C5=C(C#N)C#N)cc3CC)sc2-4)cc1","CCc1ccc(-c2c3cc(-c4ccc(C5=C6C(=O)N(CC)C(c7cccs7)=C6C(=O)N5CC)s4)sc3c(-c3ccc(CC)s3)c3cc(-c4ccc(C5=C6C(=O)N(CC)C(c7cccs7)=C6C(=O)N5CC)s4)sc23)s1","10.1039/C5TA10424F"
"BDTS-2DPP","IEIC","6.03","0.94","10.87","59","CCc1ccc(C2(c3ccc(CC)cc3)c3cc4c(cc3-c3sc(-c5sc(/C=C6\C(=O)c7ccccc7C6=C(C#N)C#N)cc5CC)cc32)C(c2ccc(CC)cc2)(c2ccc(CC)cc2)c2cc(-c3sc(/C=C5\C(=O)c6ccccc6C5=C(C#N)C#N)cc3CC)sc2-4)cc1","CCSc1ccc(-c2c3cc(-c4ccc(C5=C6C(=O)N(CC)C(c7cccs7)=C6C(=O)N5CC)s4)sc3c(-c3ccc(SCC)s3)c3cc(-c4ccc(C5=C6C(=O)N(CC)C(c7cccs7)=C6C(=O)N5CC)s4)sc23)s1","10.1039/C5TA10424F"
"BO2FC8","m-ITIC-OR-4Cl","11","0.83","20.2","63.3","CCOc1cccc(C2(c3cccc(OCC)c3)c3cc4c(cc3-c3sc5cc(/C=C6\C(=O)c7cc(Cl)c(Cl)cc7C6=C(C#N)C#N)sc5c32)C(c2cccc(OCC)c2)(c2cccc(OCC)c2)c2c-4sc3cc(/C=C4\C(=O)c5cc(Cl)c(Cl)cc5C4=C(C#N)C#N)sc23)c1","CCOc1c(OCC)c(-c2ccc(-c3cc4c(-c5cc(F)c(CC)s5)c5sc(-c6ccc(-c7c(OCC)c(OCC)c(-c8ccc(-c9cc%10c(-c%11cc(F)c(CC)s%11)c%11sc(-c%12ccc(-c%13c(OCC)c(OCC)c(-c%14ccc(-c%15cc%16c(-c%17cc(F)c(CC)s%17)c%17sccc%17c(-c%17cc(F)c(CC)s%17)c%16s%15)s%14)c%14nonc%13%14)s%12)cc%11c(-c%11cc(F)c(CC)s%11)c%10s9)s8)c8nonc78)s6)cc5c(-c5cc(F)c(CC)s5)c4s3)s2)c2nonc2c1-c1cccs1","10.1039/C8TA11059J"
"PBDB-T","IC-C6IDT-IC","8.71","0.89","15.05","65","CCc1ccc(C2(c3ccc(CC)cc3)c3cc4c(cc3-c3sc(/C=C5\C(=O)c6ccccc6C5=C(C#N)C#N)cc32)C(c2ccc(CC)cc2)(c2ccc(CC)cc2)c2cc(/C=C3\C(=O)c5ccccc5C3=C(C#N)C#N)sc2-4)cc1","CCc1ccc(-c2c3cc(-c4ccc(-c5sc(-c6ccc(-c7cc8c(-c9ccc(CC)s9)c9sc(-c%10ccc(-c%11sc(-c%12ccc(-c%13cc%14c(-c%15ccc(CC)s%15)c%15sc(-c%16ccc(-c%17sc(-c%18cccs%18)c%18c%17C(=O)c%17c(CC)sc(CC)c%17C%18=O)s%16)cc%15c(-c%15ccc(CC)s%15)c%14s%13)s%12)c%12c%11C(=O)c%11c(CC)sc(CC)c%11C%12=O)s%10)cc9c(-c9ccc(CC)s9)c8s7)s6)c6c5C(=O)c5c(CC)sc(CC)c5C6=O)s4)sc3c(-c3ccc(CC)s3)c3ccsc23)s1","10.1021/jacs.6b00853"
"PTB7-Th","IEIC","6.31","0.97","13.55","48","CCc1ccc(C2(c3ccc(CC)cc3)c3cc4c(cc3-c3sc(-c5sc(/C=C6\C(=O)c7ccccc7C6=C(C#N)C#N)cc5CC)cc32)C(c2ccc(CC)cc2)(c2ccc(CC)cc2)c2cc(-c3sc(/C=C5\C(=O)c6ccccc6C5=C(C#N)C#N)cc3CC)sc2-4)cc1","CCOC(=O)c1sc2c(-c3cc4c(-c5ccc(CC)s5)c5sc(-c6sc(-c7cc8c(-c9ccc(CC)s9)c9sc(-c%10sc(-c%11cc%12c(-c%13ccc(CC)s%13)c%13sccc%13c(-c%13ccc(CC)s%13)c%12s%11)c%11sc(C(=O)OCC)c(F)c%10%11)cc9c(-c9ccc(CC)s9)c8s7)c7sc(C(=O)OCC)c(F)c67)cc5c(-c5ccc(CC)s5)c4s3)scc2c1F","10.1039/C4EE03424D"
"PDBT-T1","ITIC-Th","9.6","0.88","16.24","67","CCc1ccc(C2(c3ccc(CC)s3)c3cc4c(cc3-c3sc5cc(/C=C6\C(=O)c7ccccc7C6=C(C#N)C#N)sc5c32)C(c2ccc(CC)s2)(c2ccc(CC)s2)c2c-4sc3cc(/C=C4\C(=O)c5ccccc5C4=C(C#N)C#N)sc23)s1","CCc1ccc(-c2c3sc4cc(-c5ccc(-c6sc(-c7ccc(-c8cc9sc%10c(-c%11ccc(CC)s%11)c%11c(sc%12cc(-c%13ccc(-c%14sc(-c%15ccc(-c%16cc%17sc%18c(-c%19ccc(CC)s%19)c%19c(sc%20cc(-c%21ccc(-c%22sc(-c%23cccs%23)c%23c%22C(=O)c%22c(CC)sc(CC)c%22C%23=O)s%21)sc%20%19)c(-c%19ccc(CC)s%19)c%18c%17s%16)s%15)c%15c%14C(=O)c%14c(CC)sc(CC)c%14C%15=O)s%13)sc%12%11)c(-c%11ccc(CC)s%11)c%10c9s8)s7)c7c6C(=O)c6c(CC)sc(CC)c6C7=O)s5)sc4c3c(-c3ccc(CC)s3)c3sc4ccsc4c23)s1","10.1021/jacs.6b02004"
"PTB7-Th","ITIC-Th","8.7","0.8","15.93","68","CCc1ccc(C2(c3ccc(CC)s3)c3cc4c(cc3-c3sc5cc(/C=C6\C(=O)c7ccccc7C6=C(C#N)C#N)sc5c32)C(c2ccc(CC)s2)(c2ccc(CC)s2)c2c-4sc3cc(/C=C4\C(=O)c5ccccc5C4=C(C#N)C#N)sc23)s1","CCOC(=O)c1sc2c(-c3cc4c(-c5ccc(CC)s5)c5sc(-c6sc(-c7cc8c(-c9ccc(CC)s9)c9sc(-c%10sc(-c%11cc%12c(-c%13ccc(CC)s%13)c%13sccc%13c(-c%13ccc(CC)s%13)c%12s%11)c%11sc(C(=O)OCC)c(F)c%10%11)cc9c(-c9ccc(CC)s9)c8s7)c7sc(C(=O)OCC)c(F)c67)cc5c(-c5ccc(CC)s5)c4s3)scc2c1F","10.1021/jacs.6b02004"
"PffT2-FTAZ-2DT","IEIC","7.3","1","12.7","62","CCc1ccc(C2(c3ccc(CC)cc3)c3cc4c(cc3-c3sc(-c5sc(/C=C6\C(=O)c7ccccc7C6=C(C#N)C#N)cc5CC)cc32)C(c2ccc(CC)cc2)(c2ccc(CC)cc2)c2cc(-c3sc(/C=C5\C(=O)c6ccccc6C5=C(C#N)C#N)cc3CC)sc2-4)cc1","CCc1csc(-c2c(F)c(F)c(-c3cc(CC)c(-c4cc(F)c(-c5sc(-c6sc(-c7c(F)c(F)c(-c8cc(CC)c(-c9cc(F)c(-c%10sc(-c%11sc(-c%12c(F)c(F)c(-c%13cc(CC)c(-c%14cc(F)c(-c%15sccc%15F)s%14)s%13)c%13nn(CC)nc%12%13)cc%11CC)cc%10F)s9)s8)c8nn(CC)nc78)cc6CC)cc5F)s4)s3)c3nn(CC)nc23)c1","10.1002/adma.201502775"
"PBDB-TF","PI-4F","7.1","0.84","13.2","64","CCc1ccc(C2(c3ccc(CC)cc3)c3cc4c(cc3-c3sc(/C=C5\C(=O)c6cc(F)c(F)cc6C5=C(C#N)C#N)cc32)C(c2ccc(CC)cc2)(c2ccc(CC)cc2)c2cc(/C=C3\C(=O)c5cc(F)c(F)cc5C3=C(C#N)C#N)sc2-4)cc1","CCc1sc(-c2c3cc(-c4ccc(-c5sc(-c6ccc(-c7cc8c(-c9cc(F)c(CC)s9)c9sc(-c%10ccc(-c%11sc(-c%12ccc(-c%13cc%14c(-c%15cc(F)c(CC)s%15)c%15sc(-c%16ccc(-c%17sc(-c%18cccs%18)c%18c%17C(=O)c%17c(CC)sc(CC)c%17C%18=O)s%16)cc%15c(-c%15cc(F)c(CC)s%15)c%14s%13)s%12)c%12c%11C(=O)c%11c(CC)sc(CC)c%11C%12=O)s%10)cc9c(-c9cc(F)c(CC)s9)c8s7)s6)c6c5C(=O)c5c(CC)sc(CC)c5C6=O)s4)sc3c(-c3cc(F)c(CC)s3)c3ccsc23)cc1F","10.1002/cjoc.202100323"
"PBDB-TF","PIST-4F","13.8","0.87","21.9","72","CCSc1cc(/C=C2\C(=O)c3cc(F)c(F)cc3C2=C(C#N)C#N)sc1-c1cc2c(s1)-c1cc3c(cc1C2(c1ccc(CC)cc1)c1ccc(CC)cc1)-c1sc(/C=C2\C(=O)c4cc(F)c(F)cc4C2=C(C#N)C#N)cc1C3(c1ccc(CC)cc1)c1ccc(CC)cc1","CCc1sc(-c2c3cc(-c4ccc(-c5sc(-c6ccc(-c7cc8c(-c9cc(F)c(CC)s9)c9sc(-c%10ccc(-c%11sc(-c%12ccc(-c%13cc%14c(-c%15cc(F)c(CC)s%15)c%15sc(-c%16ccc(-c%17sc(-c%18cccs%18)c%18c%17C(=O)c%17c(CC)sc(CC)c%17C%18=O)s%16)cc%15c(-c%15cc(F)c(CC)s%15)c%14s%13)s%12)c%12c%11C(=O)c%11c(CC)sc(CC)c%11C%12=O)s%10)cc9c(-c9cc(F)c(CC)s9)c8s7)s6)c6c5C(=O)c5c(CC)sc(CC)c5C6=O)s4)sc3c(-c3cc(F)c(CC)s3)c3ccsc23)cc1F","10.1002/cjoc.202100323"
"PBDB-TF","TfIF-4FIC","13.1","0.98","17.6","76","CC1(C)c2cc3c(cc2-c2cc4c(cc21)-c1sc(/C=C2\C(=O)c5cc(F)c(F)cc5C2=C(C#N)C#N)cc1C4(C)C)C(C)(C)c1cc2c(cc1-3)C(C)(C)c1cc(/C=C3\C(=O)c4cc(F)c(F)cc4C3=C(C#N)C#N)sc1-2","CCc1sc(-c2c3cc(-c4ccc(-c5sc(-c6ccc(-c7cc8c(-c9cc(F)c(CC)s9)c9sc(-c%10ccc(-c%11sc(-c%12ccc(-c%13cc%14c(-c%15cc(F)c(CC)s%15)c%15sc(-c%16ccc(-c%17sc(-c%18cccs%18)c%18c%17C(=O)c%17c(CC)sc(CC)c%17C%18=O)s%16)cc%15c(-c%15cc(F)c(CC)s%15)c%14s%13)s%12)c%12c%11C(=O)c%11c(CC)sc(CC)c%11C%12=O)s%10)cc9c(-c9cc(F)c(CC)s9)c8s7)s6)c6c5C(=O)c5c(CC)sc(CC)c5C6=O)s4)sc3c(-c3cc(F)c(CC)s3)c3ccsc23)cc1F","10.1002/aenm.201803657"
"PBDB-TF","TfIF-IC","5.9","1.01","10.8","54","CC1(C)c2cc3c(cc2-c2cc4c(cc21)-c1sc(/C=C2\C(=O)c5ccccc5C2=C(C#N)C#N)cc1C4(C)C)C(C)(C)c1cc2c(cc1-3)C(C)(C)c1cc(/C=C3\C(=O)c4ccccc4C3=C(C#N)C#N)sc1-2","CCc1sc(-c2c3cc(-c4ccc(-c5sc(-c6ccc(-c7cc8c(-c9cc(F)c(CC)s9)c9sc(-c%10ccc(-c%11sc(-c%12ccc(-c%13cc%14c(-c%15cc(F)c(CC)s%15)c%15sc(-c%16ccc(-c%17sc(-c%18cccs%18)c%18c%17C(=O)c%17c(CC)sc(CC)c%17C%18=O)s%16)cc%15c(-c%15cc(F)c(CC)s%15)c%14s%13)s%12)c%12c%11C(=O)c%11c(CC)sc(CC)c%11C%12=O)s%10)cc9c(-c9cc(F)c(CC)s9)c8s7)s6)c6c5C(=O)c5c(CC)sc(CC)c5C6=O)s4)sc3c(-c3cc(F)c(CC)s3)c3ccsc23)cc1F","10.1002/aenm.201803657"
"PBDB-T","ITIC-OE","8.5","0.85","14.8","67","COCOCc1ccc(C2(c3ccc(COCOC)cc3)c3cc4c(cc3-c3sc5cc(/C=C6\C(=O)c7ccccc7C6=C(C#N)C#N)sc5c32)C(c2ccc(COCOC)cc2)(c2ccc(COCOC)cc2)c2c-4sc3cc(/C=C4\C(=O)c5ccccc5C4=C(C#N)C#N)sc23)cc1","CCc1ccc(-c2c3cc(-c4ccc(-c5sc(-c6ccc(-c7cc8c(-c9ccc(CC)s9)c9sc(-c%10ccc(-c%11sc(-c%12ccc(-c%13cc%14c(-c%15ccc(CC)s%15)c%15sc(-c%16ccc(-c%17sc(-c%18cccs%18)c%18c%17C(=O)c%17c(CC)sc(CC)c%17C%18=O)s%16)cc%15c(-c%15ccc(CC)s%15)c%14s%13)s%12)c%12c%11C(=O)c%11c(CC)sc(CC)c%11C%12=O)s%10)cc9c(-c9ccc(CC)s9)c8s7)s6)c6c5C(=O)c5c(CC)sc(CC)c5C6=O)s4)sc3c(-c3ccc(CC)s3)c3ccsc23)s1","10.1039/C7TA10136H"
