Repository: MarieDevulder/Machine_Learning_OSC_ISEN_Project_24

# Machine_Learning_OSC_ISEN_Project_24
>Marie Devulder et Mathilde Rigaud.

## Le projet.
Ce projet vise à exploiter les techniques de machine learning pour approfondir l'étude sur les cellules solaires organiques. L'objectif principal est d'optimiser leur efficacité et leur performance en analysant des ensembles de données. En utilisant des algorithmes d'apprentissage automatique, nous cherchons à identifier les facteurs clés qui influent sur le rendement des cellules solaires organiques, ce qui pourrait conduire à des avancées significatives dans le domaine de l'énergie solaire renouvelable. <br><br>
Ici le but est de se focaliser sur des combinaisions donc le PCE est autour des 15%.<br>

File: datasets/M12024_DATA_augmented.csv (part 9 of 16)
"Mol_don","Mol_acc","PCE","Voc","Jsc","FF","SMILES_acc","SMILES_don","DOI"
"PTB7-Th","ATT-1","10.07","0.87","16.48","70","CCc1ccc(C2(c3ccc(CC)cc3)c3cc4c(cc3-c3sc(-c5sc(/C=c6/sc(=C(C#N)C#N)n(CC)c6=O)c6sc(CC)cc56)cc32)C(c2ccc(CC)cc2)(c2ccc(CC)cc2)c2cc(-c3sc(/C=c5/sc(=C(C#N)C#N)n(CC)c5=O)c5sc(CC)cc35)sc2-4)cc1","CCOC(=O)c1sc2c(-c3cc4c(-c5ccc(CC)s5)c5sc(-c6sc(-c7cc8c(-c9ccc(CC)s9)c9sc(-c%10sc(-c%11cc%12c(-c%13ccc(CC)s%13)c%13sccc%13c(-c%13ccc(CC)s%13)c%12s%11)c%11sc(C(=O)OCC)c(F)c%10%11)cc9c(-c9ccc(CC)s9)c8s7)c7sc(C(=O)OCC)c(F)c67)cc5c(-c5ccc(CC)s5)c4s3)scc2c1F","10.1021/jacs.6b08523"
"PBDB-TF","TTIC","12.05","0.94","18.29","70.1","CCc1ccc(C2(c3ccc(CC)cc3)c3cc(/C=C4\C(=O)c5ccccc5C4=C(C#N)C#N)sc3-c3sc4c5c(sc4c32)-c2sc(/C=C3\C(=O)c4ccccc4C3=C(C#N)C#N)cc2C5(c2ccc(CC)cc2)c2ccc(CC)cc2)cc1","CCc1sc(-c2c3cc(-c4ccc(-c5sc(-c6ccc(-c7cc8c(-c9cc(F)c(CC)s9)c9sc(-c%10ccc(-c%11sc(-c%12ccc(-c%13cc%14c(-c%15cc(F)c(CC)s%15)c%15sc(-c%16ccc(-c%17sc(-c%18cccs%18)c%18c%17C(=O)c%17c(CC)sc(CC)c%17C%18=O)s%16)cc%15c(-c%15cc(F)c(CC)s%15)c%14s%13)s%12)c%12c%11C(=O)c%11c(CC)sc(CC)c%11C%12=O)s%10)cc9c(-c9cc(F)c(CC)s9)c8s7)s6)c6c5C(=O)c5c(CC)sc(CC)c5C6=O)s4)sc3c(-c3cc(F)c(CC)s3)c3ccsc23)cc1F","10.1039/C9TA08328F"
"PBDB-TF","TSeTIC","13.71","0.93","19.42","75.9","CCc1ccc(C2(c3ccc(CC)cc3)c3cc4c(cc3-c3sc5cc(/C=C6\C(=O)c7cscc7C6=C(C#N)C#N)[se]c5c32)C(c2ccc(CC)cc2)(c2ccc(CC)cc2)c2c-4sc3cc(/C=C4\C(=O)c5cscc5C4=C(C#N)C#N)[se]c23)cc1","CCc1sc(-c2c3cc(-c4ccc(-c5sc(-c6ccc(-c7cc8c(-c9cc(F)c(CC)s9)c9sc(-c%10ccc(-c%11sc(-c%12ccc(-c%13cc%14c(-c%15cc(F)c(CC)s%15)c%15sc(-c%16ccc(-c%17sc(-c%18cccs%18)c%18c%17C(=O)c%17c(CC)sc(CC)c%17C%18=O)s%16)cc%15c(-c%15cc(F)c(CC)s%15)c%14s%13)s%12)c%12c%11C(=O)c%11c(CC)sc(CC)c%11C%12=O)s%10)cc9c(-c9cc(F)c(CC)s9)c8s7)s6)c6c5C(=O)c5c(CC)sc(CC)c5C6=O)s4)sc3c(-c3cc(F)c(CC)s3)c3ccsc23)cc1F","10.1039/C9TA08328F"
"PBDB-T","ITCT","11.27","0.85","17.88","72.3","CCc1ccc(C2(c3ccc(CC)cc3)c3cc4c(cc3-c3sc5cc(/C=C6\C(=O)c7cscc7C6=C(C#N)C#N)sc5c32)C(c2ccc(CC)cc2)(c2ccc(CC)cc2)c2c-4sc3cc(/C=C4\C(=O)c5cscc5C4=C(C#N)C#N)sc23)cc1","CCc1ccc(-c2c3cc(-c4ccc(-c5sc(-c6ccc(-c7cc8c(-c9ccc(CC)s9)c9sc(-c%10ccc(-c%11sc(-c%12ccc(-c%13cc%14c(-c%15ccc(CC)s%15)c%15sc(-c%16ccc(-c%17sc(-c%18cccs%18)c%18c%17C(=O)c%17c(CC)sc(CC)c%17C%18=O)s%16)cc%15c(-c%15ccc(CC)s%15)c%14s%13)s%12)c%12c%11C(=O)c%11c(CC)sc(CC)c%11C%12=O)s%10)cc9c(-c9ccc(CC)s9)c8s7)s6)c6c5C(=O)c5c(CC)sc(CC)c5C6=O)s4)sc3c(-c3ccc(CC)s3)c3ccsc23)s1","10.1016/j.cclet.2017.11.018"
"PTB7-Th","IFIC-i-4F","10.03","0.66","23.56","65","CCOC(=O)c1sc2c(/C=C3\C(=O)c4ccc(F)cc4C3=C(C#N)C#N)sc(-c3cc4c(s3)-c3cc5c(cc3C4(c3ccc(CC)cc3)c3ccc(CC)cc3)-c3sc(-c4sc(/C=C6\C(=O)c7ccc(F)cc7C6=C(C#N)C#N)c6sc(C(=O)OCC)c(F)c46)cc3C5(c3ccc(CC)cc3)c3ccc(CC)cc3)c2c1F","CCOC(=O)c1sc2c(-c3cc4c(-c5ccc(CC)s5)c5sc(-c6sc(-c7cc8c(-c9ccc(CC)s9)c9sc(-c%10sc(-c%11cc%12c(-c%13ccc(CC)s%13)c%13sccc%13c(-c%13ccc(CC)s%13)c%12s%11)c%11sc(C(=O)OCC)c(F)c%10%11)cc9c(-c9ccc(CC)s9)c8s7)c7sc(C(=O)OCC)c(F)c67)cc5c(-c5ccc(CC)s5)c4s3)scc2c1F","10.1016/j.nanoen.2019.06.003"
"PBDTTAZ-NaPh","ITIC","11.56","0.936","18.21","67.8","CCc1ccc(C2(c3ccc(CC)cc3)c3cc4c(cc3-c3sc5cc(/C=C6\C(=O)c7ccccc7C6=C(C#N)C#N)sc5c32)C(c2ccc(CC)cc2)(c2ccc(CC)cc2)c2c-4sc3cc(/C=C4\C(=O)c5ccccc5C4=C(C#N)C#N)sc23)cc1","CCSc1ccc(-c2c3ccsc3c(-c3ccc4ccccc4c3)c3cc(-c4ccc(-c5c(F)c(F)c(-c6ccc(-c7cc8c(-c9ccc(SCC)s9)c9sc(-c%10ccc(-c%11c(F)c(F)c(-c%12ccc(-c%13cc%14c(-c%15ccc(SCC)s%15)c%15sc(-c%16ccc(-c%17c(F)c(F)c(-c%18cccs%18)c%18nn(CC)nc%17%18)s%16)cc%15c(-c%15ccc%16ccccc%16c%15)c%14s%13)s%12)c%12nn(CC)nc%11%12)s%10)cc9c(-c9ccc%10ccccc%10c9)c8s7)s6)c6nn(CC)nc56)s4)sc23)s1","10.1039/C8TA07134A"
"L1","IBCT","11.26","1.02","15.07","73.5","CCC1(CC)c2cc3c(cc2-c2sc(/C=C4\C(=O)c5c(sc6ccccc56)C4=C(C#N)C#N)cc21)C(CC)(CC)c1cc(/C=C2\C(=O)c4c(sc5ccccc45)C2=C(C#N)C#N)sc1-3","CCc1csc(-c2cc3oc(=O)c4cc(-c5cc(CC)c(-c6cc7c(-c8ccc(CC)s8)c8sc(-c9sc(-c%10cc%11oc(=O)c%12cc(-c%13cc(CC)c(-c%14cc%15c(-c%16ccc(CC)s%16)c%16sc(-c%17sc(-c%18cc%19oc(=O)c%20cc(-c%21cc(CC)c(-c%22cc%23c(-c%24ccc(CC)s%24)c%24sccc%24c(-c%24ccc(CC)s%24)c%23s%22)s%21)sc%20c%19s%18)cc%17CC)cc%16c(-c%16ccc(CC)s%16)c%15s%14)s%13)sc%12c%11s%10)cc9CC)cc8c(-c8ccc(CC)s8)c7s6)s5)sc4c3s2)c1","10.1039/d0ta02427a"
"PBDB-TF","SY2","16.01","0.852","25.29","74.3","CCc1c(/C=C2\C(=O)c3cc(F)c(F)cc3C2=C(C#N)C#N)sc2c1sc1c3c4nsnc4c4c5sc6c(CC)c(/C=C7\C(=O)c8cc(Cl)c(Cl)cc8C7=C(C#N)C#N)sc6c5n(CC)c4c3n(CC)c21","CCc1sc(-c2c3cc(-c4ccc(-c5sc(-c6ccc(-c7cc8c(-c9cc(F)c(CC)s9)c9sc(-c%10ccc(-c%11sc(-c%12ccc(-c%13cc%14c(-c%15cc(F)c(CC)s%15)c%15sc(-c%16ccc(-c%17sc(-c%18cccs%18)c%18c%17C(=O)c%17c(CC)sc(CC)c%17C%18=O)s%16)cc%15c(-c%15cc(F)c(CC)s%15)c%14s%13)s%12)c%12c%11C(=O)c%11c(CC)sc(CC)c%11C%12=O)s%10)cc9c(-c9cc(F)c(CC)s9)c8s7)s6)c6c5C(=O)c5c(CC)sc(CC)c5C6=O)s4)sc3c(-c3cc(F)c(CC)s3)c3ccsc23)cc1F","10.1002/adfm.202000456"
"PBDB-TF","SY1","16.83","0.871","25.41","76","CCc1c(/C=C2\C(=O)c3ccc(Cl)cc3C2=C(C#N)C#N)sc2c1sc1c3c4nsnc4c4c5sc6c(CC)c(/C=C7\C(=O)c8cc(F)c(F)cc8C7=C(C#N)C#N)sc6c5n(CC)c4c3n(CC)c21","CCc1sc(-c2c3cc(-c4ccc(-c5sc(-c6ccc(-c7cc8c(-c9cc(F)c(CC)s9)c9sc(-c%10ccc(-c%11sc(-c%12ccc(-c%13cc%14c(-c%15cc(F)c(CC)s%15)c%15sc(-c%16ccc(-c%17sc(-c%18cccs%18)c%18c%17C(=O)c%17c(CC)sc(CC)c%17C%18=O)s%16)cc%15c(-c%15cc(F)c(CC)s%15)c%14s%13)s%12)c%12c%11C(=O)c%11c(CC)sc(CC)c%11C%12=O)s%10)cc9c(-c9cc(F)c(CC)s9)c8s7)s6)c6c5C(=O)c5c(CC)sc(CC)c5C6=O)s4)sc3c(-c3cc(F)c(CC)s3)c3ccsc23)cc1F","10.1002/adfm.202000456"
"PBDB-TF","SY3","16.23","0.858","25.54","74.1","CCc1c(/C=C2\C(=O)c3ccc(Cl)cc3C2=C(C#N)C#N)sc2c1sc1c3c4nsnc4c4c5sc6c(CC)c(/C=C7\C(=O)c8cc(Cl)c(Cl)cc8C7=C(C#N)C#N)sc6c5n(CC)c4c3n(CC)c21","CCc1sc(-c2c3cc(-c4ccc(-c5sc(-c6ccc(-c7cc8c(-c9cc(F)c(CC)s9)c9sc(-c%10ccc(-c%11sc(-c%12ccc(-c%13cc%14c(-c%15cc(F)c(CC)s%15)c%15sc(-c%16ccc(-c%17sc(-c%18cccs%18)c%18c%17C(=O)c%17c(CC)sc(CC)c%17C%18=O)s%16)cc%15c(-c%15cc(F)c(CC)s%15)c%14s%13)s%12)c%12c%11C(=O)c%11c(CC)sc(CC)c%11C%12=O)s%10)cc9c(-c9cc(F)c(CC)s9)c8s7)s6)c6c5C(=O)c5c(CC)sc(CC)c5C6=O)s4)sc3c(-c3cc(F)c(CC)s3)c3ccsc23)cc1F","10.1002/adfm.202000456"
"J52-2Cl","ITIC","11.53","0.956","17.17","70.2","CCc1ccc(C2(c3ccc(CC)cc3)c3cc4c(cc3-c3sc5cc(/C=C6\C(=O)c7ccccc7C6=C(C#N)C#N)sc5c32)C(c2ccc(CC)cc2)(c2ccc(CC)cc2)c2c-4sc3cc(/C=C4\C(=O)c5ccccc5C4=C(C#N)C#N)sc23)cc1","CCc1sc(-c2c3cc(-c4ccc(-c5c(F)c(F)c(-c6ccc(-c7cc8c(-c9cc(Cl)c(CC)s9)c9sc(-c%10ccc(-c%11c(F)c(F)c(-c%12ccc(-c%13cc%14c(-c%15cc(Cl)c(CC)s%15)c%15sc(-c%16ccc(-c%17c(F)c(F)c(-c%18cccs%18)c%18nn(CC)nc%17%18)s%16)cc%15c(-c%15cc(Cl)c(CC)s%15)c%14s%13)s%12)c%12nn(CC)nc%11%12)s%10)cc9c(-c9cc(Cl)c(CC)s9)c8s7)s6)c6nn(CC)nc56)s4)sc3c(-c3cc(Cl)c(CC)s3)c3ccsc23)cc1Cl","10.1021/acs.jpclett.8b03247"
"J71","ZITI","13.24","0.93","20.37","69.49","CCC1(CC)C2=C(c3cc4c(cc31)-c1sc(/C=C3\C(=O)c5ccc(F)cc5C3=C(C#N)C#N)cc1C4)C(CC)(CC)c1cc3c(cc12)Cc1cc(/C=C2\C(=O)c4ccc(F)cc4C2=C(C#N)C#N)sc1-3","CCn1nc2c(-c3ccc(C)s3)c(F)c(F)c(-c3ccc(-c4cc5c(-c6ccc([Si](CC)(CC)CC)s6)c6sc(-c7ccc(-c8c(F)c(F)c(-c9ccc(-c%10cc%11c(-c%12ccc([Si](CC)(CC)CC)s%12)c%12sc(-c%13ccc(-c%14c(F)c(F)c(-c%15ccc(-c%16cc%17c(-c%18ccc([Si](CC)(CC)CC)s%18)c%18sc(C)cc%18c(-c%18ccc([Si](CC)(CC)CC)s%18)c%17s%16)s%15)c%15nn(CC)nc%14%15)s%13)cc%12c(-c%12ccc([Si](CC)(CC)CC)s%12)c%11s%10)s9)c9nn(CC)nc89)s7)cc6c(-c6ccc([Si](CC)(CC)CC)s6)c5s4)s3)c2n1","10.1002/adma.201800403"
"PBDB-T","ZITI","13.03","0.89","19.8","74.04","CCC1(CC)C2=C(c3cc4c(cc31)-c1sc(/C=C3\C(=O)c5ccc(F)cc5C3=C(C#N)C#N)cc1C4)C(CC)(CC)c1cc3c(cc12)Cc1cc(/C=C2\C(=O)c4ccc(F)cc4C2=C(C#N)C#N)sc1-3","CCc1ccc(-c2c3cc(-c4ccc(-c5sc(-c6ccc(-c7cc8c(-c9ccc(CC)s9)c9sc(-c%10ccc(-c%11sc(-c%12ccc(-c%13cc%14c(-c%15ccc(CC)s%15)c%15sc(-c%16ccc(-c%17sc(-c%18cccs%18)c%18c%17C(=O)c%17c(CC)sc(CC)c%17C%18=O)s%16)cc%15c(-c%15ccc(CC)s%15)c%14s%13)s%12)c%12c%11C(=O)c%11c(CC)sc(CC)c%11C%12=O)s%10)cc9c(-c9ccc(CC)s9)c8s7)s6)c6c5C(=O)c5c(CC)sc(CC)c5C6=O)s4)sc3c(-c3ccc(CC)s3)c3ccsc23)s1","10.1002/adma.201800403"
"PTT4FB","IDIC","10.6","0.96","16.24","67","CCC1(CC)c2cc3c(cc2-c2sc(/C=C4\C(=O)c5ccccc5C4=C(C#N)C#N)cc21)C(CC)(CC)c1cc(/C=C2\C(=O)c4ccccc4C2=C(C#N)C#N)sc1-3","CCc1ccc(-c2csc(-c3c(F)c(F)c(-c4cc(-c5ccc(CC)s5)c(-c5ccc(-c6c(F)c(F)c(-c7ccc(-c8sc(-c9c(F)c(F)c(-c%10cc(-c%11ccc(CC)s%11)c(-c%11ccc(-c%12c(F)c(F)c(-c%13ccc(-c%14sc(-c%15c(F)c(F)c(-c%16cc(-c%17ccc(CC)s%17)c(-c%17ccc(-c%18c(F)c(F)c(-c%19cccs%19)c(F)c%18F)s%17)s%16)c%16nn(CC)nc%15%16)cc%14-c%14ccc(CC)s%14)s%13)c(F)c%12F)s%11)s%10)c%10nn(CC)nc9%10)cc8-c8ccc(CC)s8)s7)c(F)c6F)s5)s4)c4nn(CC)nc34)c2)s1","10.1039/C8TA08769E"
"PT4FB","IDIC","9.81","0.97","13.72","71","CCC1(CC)c2cc3c(cc2-c2sc(/C=C4\C(=O)c5ccccc5C4=C(C#N)C#N)cc21)C(CC)(CC)c1cc(/C=C2\C(=O)c4ccccc4C2=C(C#N)C#N)sc1-3","CCc1csc(-c2c(F)c(F)c(-c3cc(CC)c(-c4ccc(-c5c(F)c(F)c(-c6ccc(-c7sc(-c8c(F)c(F)c(-c9cc(CC)c(-c%10ccc(-c%11c(F)c(F)c(-c%12ccc(-c%13sc(-c%14c(F)c(F)c(-c%15cc(CC)c(-c%16ccc(-c%17c(F)c(F)c(-c%18cccs%18)c(F)c%17F)s%16)s%15)c%15nn(CC)nc%14%15)cc%13CC)s%12)c(F)c%11F)s%10)s9)c9nn(CC)nc89)cc7CC)s6)c(F)c5F)s4)s3)c3nn(CC)nc23)c1","10.1039/C8TA08769E"
"PTB7-Th","ATT-2","9.58","0.73","20.75","63","CCOC(=O)c1cc2c(/C=C3\C(=O)c4ccccc4C3=C(C#N)C#N)sc(-c3cc4c(s3)-c3cc5c(cc3C4(c3ccc(CC)cc3)c3ccc(CC)cc3)-c3sc(-c4sc(/C=C6\C(=O)c7ccccc7C6=C(C#N)C#N)c6cc(C(=O)OCC)sc46)cc3C5(c3ccc(CC)cc3)c3ccc(CC)cc3)c2s1","CCOC(=O)c1sc2c(-c3cc4c(-c5ccc(CC)s5)c5sc(-c6sc(-c7cc8c(-c9ccc(CC)s9)c9sc(-c%10sc(-c%11cc%12c(-c%13ccc(CC)s%13)c%13sccc%13c(-c%13ccc(CC)s%13)c%12s%11)c%11sc(C(=O)OCC)c(F)c%10%11)cc9c(-c9ccc(CC)s9)c8s7)c7sc(C(=O)OCC)c(F)c67)cc5c(-c5ccc(CC)s5)c4s3)scc2c1F","10.1002/adma.201606574"
"PBDB-T","ITOIC","8.87","1.024","15.73","55.1","CCOc1c(/C=C2\C(=O)c3ccccc3C2=C(C#N)C#N)sc(-c2cc3c(s2)-c2cc4c(cc2C3(c2ccc(CC)cc2)c2ccc(CC)cc2)-c2sc(-c3sc(/C=C5\C(=O)c6ccccc6C5=C(C#N)C#N)c(OCC)c3OCC)cc2C4(c2ccc(CC)cc2)c2ccc(CC)cc2)c1OCC","CCc1ccc(-c2c3cc(-c4ccc(-c5sc(-c6ccc(-c7cc8c(-c9ccc(CC)s9)c9sc(-c%10ccc(-c%11sc(-c%12ccc(-c%13cc%14c(-c%15ccc(CC)s%15)c%15sc(-c%16ccc(-c%17sc(-c%18cccs%18)c%18c%17C(=O)c%17c(CC)sc(CC)c%17C%18=O)s%16)cc%15c(-c%15ccc(CC)s%15)c%14s%13)s%12)c%12c%11C(=O)c%11c(CC)sc(CC)c%11C%12=O)s%10)cc9c(-c9ccc(CC)s9)c8s7)s6)c6c5C(=O)c5c(CC)sc(CC)c5C6=O)s4)sc3c(-c3ccc(CC)s3)c3ccsc23)s1","10.1021/acs.chemmater.8b01319"
"PBDB-T","ITOIC-2F","12.17","0.897","21.04","64.5","CCOc1c(/C=C2\C(=O)c3cc(F)c(F)cc3C2=C(C#N)C#N)sc(-c2cc3c(s2)-c2cc4c(cc2C3(c2ccc(CC)cc2)c2ccc(CC)cc2)-c2sc(-c3sc(/C=C5\C(=O)c6cc(F)c(F)cc6C5=C(C#N)C#N)c(OCC)c3OCC)cc2C4(c2ccc(CC)cc2)c2ccc(CC)cc2)c1OCC","CCc1ccc(-c2c3cc(-c4ccc(-c5sc(-c6ccc(-c7cc8c(-c9ccc(CC)s9)c9sc(-c%10ccc(-c%11sc(-c%12ccc(-c%13cc%14c(-c%15ccc(CC)s%15)c%15sc(-c%16ccc(-c%17sc(-c%18cccs%18)c%18c%17C(=O)c%17c(CC)sc(CC)c%17C%18=O)s%16)cc%15c(-c%15ccc(CC)s%15)c%14s%13)s%12)c%12c%11C(=O)c%11c(CC)sc(CC)c%11C%12=O)s%10)cc9c(-c9ccc(CC)s9)c8s7)s6)c6c5C(=O)c5c(CC)sc(CC)c5C6=O)s4)sc3c(-c3ccc(CC)s3)c3ccsc23)s1","10.1021/acs.chemmater.8b01319"
"PBDB-T","ITOIC-F","10.65","0.946","18.6","60.5","CCOc1c(/C=C2\C(=O)c3cc(F)ccc3C2=C(C#N)C#N)sc(-c2cc3c(s2)-c2cc4c(cc2C3(c2ccc(CC)cc2)c2ccc(CC)cc2)-c2sc(-c3sc(/C=C5\C(=O)c6cc(F)ccc6C5=C(C#N)C#N)c(OCC)c3OCC)cc2C4(c2ccc(CC)cc2)c2ccc(CC)cc2)c1OCC","CCc1ccc(-c2c3cc(-c4ccc(-c5sc(-c6ccc(-c7cc8c(-c9ccc(CC)s9)c9sc(-c%10ccc(-c%11sc(-c%12ccc(-c%13cc%14c(-c%15ccc(CC)s%15)c%15sc(-c%16ccc(-c%17sc(-c%18cccs%18)c%18c%17C(=O)c%17c(CC)sc(CC)c%17C%18=O)s%16)cc%15c(-c%15ccc(CC)s%15)c%14s%13)s%12)c%12c%11C(=O)c%11c(CC)sc(CC)c%11C%12=O)s%10)cc9c(-c9ccc(CC)s9)c8s7)s6)c6c5C(=O)c5c(CC)sc(CC)c5C6=O)s4)sc3c(-c3ccc(CC)s3)c3ccsc23)s1","10.1021/acs.chemmater.8b01319"
"PBDB-T","IDT-BC6","2.3","0.92","5.63","44","CCc1ccc(C2(c3ccc(CC)cc3)c3cc4c(cc3-c3sc(-c5cc(CC)c(/C=C6\C(=O)c7ccccc7C6=C(C#N)C#N)cc5CC)cc32)C(c2ccc(CC)cc2)(c2ccc(CC)cc2)c2cc(-c3cc(CC)c(/C=C5\C(=O)c6ccccc6C5=C(C#N)C#N)cc3CC)sc2-4)cc1","CCc1ccc(-c2c3cc(-c4ccc(-c5sc(-c6ccc(-c7cc8c(-c9ccc(CC)s9)c9sc(-c%10ccc(-c%11sc(-c%12ccc(-c%13cc%14c(-c%15ccc(CC)s%15)c%15sc(-c%16ccc(-c%17sc(-c%18cccs%18)c%18c%17C(=O)c%17c(CC)sc(CC)c%17C%18=O)s%16)cc%15c(-c%15ccc(CC)s%15)c%14s%13)s%12)c%12c%11C(=O)c%11c(CC)sc(CC)c%11C%12=O)s%10)cc9c(-c9ccc(CC)s9)c8s7)s6)c6c5C(=O)c5c(CC)sc(CC)c5C6=O)s4)sc3c(-c3ccc(CC)s3)c3ccsc23)s1","10.1021/jacs.7b00566"
"PBDB-T","IDT-BOC6","9.6","1.01","17.52","54","CCOc1cc(-c2cc3c(s2)-c2cc4c(cc2C3(c2ccc(CC)cc2)c2ccc(CC)cc2)-c2sc(-c3cc(OCC)c(/C=C5\C(=O)c6ccccc6C5=C(C#N)C#N)cc3OCC)cc2C4(c2ccc(CC)cc2)c2ccc(CC)cc2)c(OCC)cc1/C=C1\C(=O)c2ccccc2C1=C(C#N)C#N","CCc1ccc(-c2c3cc(-c4ccc(-c5sc(-c6ccc(-c7cc8c(-c9ccc(CC)s9)c9sc(-c%10ccc(-c%11sc(-c%12ccc(-c%13cc%14c(-c%15ccc(CC)s%15)c%15sc(-c%16ccc(-c%17sc(-c%18cccs%18)c%18c%17C(=O)c%17c(CC)sc(CC)c%17C%18=O)s%16)cc%15c(-c%15ccc(CC)s%15)c%14s%13)s%12)c%12c%11C(=O)c%11c(CC)sc(CC)c%11C%12=O)s%10)cc9c(-c9ccc(CC)s9)c8s7)s6)c6c5C(=O)c5c(CC)sc(CC)c5C6=O)s4)sc3c(-c3ccc(CC)s3)c3ccsc23)s1","10.1021/jacs.7b00566"
"PBDB-T","IT-DOH","10.4","0.87","18.04","70","CCc1ccc(C2(c3ccc(CC)cc3)c3cc4c(cc3-c3sc5cc(/C=C6\C(=O)c7c(O)cccc7C6=C(C#N)C#N)sc5c32)C(c2ccc(CC)cc2)(c2ccc(CC)cc2)c2c-4sc3cc(/C=C4\C(=O)c5c(O)cccc5C4=C(C#N)C#N)sc23)cc1","CCc1ccc(-c2c3cc(-c4ccc(-c5sc(-c6ccc(-c7cc8c(-c9ccc(CC)s9)c9sc(-c%10ccc(-c%11sc(-c%12ccc(-c%13cc%14c(-c%15ccc(CC)s%15)c%15sc(-c%16ccc(-c%17sc(-c%18cccs%18)c%18c%17C(=O)c%17c(CC)sc(CC)c%17C%18=O)s%16)cc%15c(-c%15ccc(CC)s%15)c%14s%13)s%12)c%12c%11C(=O)c%11c(CC)sc(CC)c%11C%12=O)s%10)cc9c(-c9ccc(CC)s9)c8s7)s6)c6c5C(=O)c5c(CC)sc(CC)c5C6=O)s4)sc3c(-c3ccc(CC)s3)c3ccsc23)s1","10.1002/aenm.201903650"
"PBDB-TF","IT-DOH","11","0.96","17.78","73","CCc1ccc(C2(c3ccc(CC)cc3)c3cc4c(cc3-c3sc5cc(/C=C6\C(=O)c7c(O)cccc7C6=C(C#N)C#N)sc5c32)C(c2ccc(CC)cc2)(c2ccc(CC)cc2)c2c-4sc3cc(/C=C4\C(=O)c5c(O)cccc5C4=C(C#N)C#N)sc23)cc1","CCc1sc(-c2c3cc(-c4ccc(-c5sc(-c6ccc(-c7cc8c(-c9cc(F)c(CC)s9)c9sc(-c%10ccc(-c%11sc(-c%12ccc(-c%13cc%14c(-c%15cc(F)c(CC)s%15)c%15sc(-c%16ccc(-c%17sc(-c%18cccs%18)c%18c%17C(=O)c%17c(CC)sc(CC)c%17C%18=O)s%16)cc%15c(-c%15cc(F)c(CC)s%15)c%14s%13)s%12)c%12c%11C(=O)c%11c(CC)sc(CC)c%11C%12=O)s%10)cc9c(-c9cc(F)c(CC)s9)c8s7)s6)c6c5C(=O)c5c(CC)sc(CC)c5C6=O)s4)sc3c(-c3cc(F)c(CC)s3)c3ccsc23)cc1F","10.1002/aenm.201903650"
"PBDB-T","IT-OH","7.8","0.89","16.71","70","CCc1ccc(C2(c3ccc(CC)cc3)c3cc4c(cc3-c3sc5cc(/C=C6\C(=O)c7ccccc7C6=C(C#N)C#N)sc5c32)C(c2ccc(CC)cc2)(c2ccc(CC)cc2)c2c-4sc3cc(/C=C4\C(=O)c5c(O)cccc5C4=C(C#N)C#N)sc23)cc1","CCc1ccc(-c2c3cc(-c4ccc(-c5sc(-c6ccc(-c7cc8c(-c9ccc(CC)s9)c9sc(-c%10ccc(-c%11sc(-c%12ccc(-c%13cc%14c(-c%15ccc(CC)s%15)c%15sc(-c%16ccc(-c%17sc(-c%18cccs%18)c%18c%17C(=O)c%17c(CC)sc(CC)c%17C%18=O)s%16)cc%15c(-c%15ccc(CC)s%15)c%14s%13)s%12)c%12c%11C(=O)c%11c(CC)sc(CC)c%11C%12=O)s%10)cc9c(-c9ccc(CC)s9)c8s7)s6)c6c5C(=O)c5c(CC)sc(CC)c5C6=O)s4)sc3c(-c3ccc(CC)s3)c3ccsc23)s1","10.1002/aenm.201903650"
"PBDB-TF","Y11","16.54","0.833","26.74","74.33","CCn1nc2c(n1)c1c3sc4cc(/C=C5\C(=O)c6cc(F)c(F)cc6C5=C(C#N)C#N)sc4c3n(CC)c1c1c2c2sc3cc(/C=C4\C(=O)c5cc(F)c(F)cc5C4=C(C#N)C#N)sc3c2n1CC","CCc1sc(-c2c3cc(-c4ccc(-c5sc(-c6ccc(-c7cc8c(-c9cc(F)c(CC)s9)c9sc(-c%10ccc(-c%11sc(-c%12ccc(-c%13cc%14c(-c%15cc(F)c(CC)s%15)c%15sc(-c%16ccc(-c%17sc(-c%18cccs%18)c%18c%17C(=O)c%17c(CC)sc(CC)c%17C%18=O)s%16)cc%15c(-c%15cc(F)c(CC)s%15)c%14s%13)s%12)c%12c%11C(=O)c%11c(CC)sc(CC)c%11C%12=O)s%10)cc9c(-c9cc(F)c(CC)s9)c8s7)s6)c6c5C(=O)c5c(CC)sc(CC)c5C6=O)s4)sc3c(-c3cc(F)c(CC)s3)c3ccsc23)cc1F","10.1038/s41566-019-0573-5"
"BTR","N3","11.34","0.796","22.1","64.49","CCc1c(/C=C2\C(=O)c3cc(F)c(F)cc3C2=C(C#N)C#N)sc2c1sc1c3c4nsnc4c4c5sc6cc(/C=C7\C(=O)c8cc(F)c(F)cc8C7=C(C#N)C#N)sc6c5n(CC)c4c3n(CC)c21","CCc1cc(-c2c3cc(-c4cc(CC)c(-c5cc(CC)c(-c6ccc(/C=C7/SC(=S)N(CC)C7=O)s6)s5)s4)sc3c(-c3cc(CC)c(CC)s3)c3cc(-c4cc(CC)c(-c5cc(CC)c(-c6ccc(/C=C7/SC(=S)N(CC)C7=O)s6)s5)s4)sc23)sc1CC","10.1021/acsaem.1c02534"
"J71","CTSe-IC","11.59","0.925","18.21","68.81","CCC1(CC)c2cc(/C=C3\C(=O)c4cc(F)c(F)cc4C3=C(C#N)C#N)sc2-c2sc(-c3cc4c(s3)-c3sc(-c5cc6c(s5)-c5sc(/C=C7\C(=O)c8cc(F)c(F)cc8C7=C(C#N)C#N)cc5C6(CC)CC)cc3C4(CC)CC)cc21","CCn1nc2c(-c3ccc(C)s3)c(F)c(F)c(-c3ccc(-c4cc5c(-c6ccc([Si](CC)(CC)CC)s6)c6sc(-c7ccc(-c8c(F)c(F)c(-c9ccc(-c%10cc%11c(-c%12ccc([Si](CC)(CC)CC)s%12)c%12sc(-c%13ccc(-c%14c(F)c(F)c(-c%15ccc(-c%16cc%17c(-c%18ccc([Si](CC)(CC)CC)s%18)c%18sc(C)cc%18c(-c%18ccc([Si](CC)(CC)CC)s%18)c%17s%16)s%15)c%15nn(CC)nc%14%15)s%13)cc%12c(-c%12ccc([Si](CC)(CC)CC)s%12)c%11s%10)s9)c9nn(CC)nc89)s7)cc6c(-c6ccc([Si](CC)(CC)CC)s6)c5s4)s3)c2n1","10.1021/acsami.1c12028"
"J71","SeCT-IC","10.89","0.889","18.09","67.69","CCc1ccc(C2(c3ccc(CC)cc3)c3cc(/C=C4\C(=O)c5ccccc5C4=C(C#N)C#N)sc3-c3[se]c4cc5c6c([se]c5cc4c32)-c2sc(/C=C3/C(=O)c4ccccc4C3=C(C#N)C#N)cc2C6(c2ccc(CC)cc2)c2ccc(CC)cc2)cc1","CCn1nc2c(-c3ccc(C)s3)c(F)c(F)c(-c3ccc(-c4cc5c(-c6ccc([Si](CC)(CC)CC)s6)c6sc(-c7ccc(-c8c(F)c(F)c(-c9ccc(-c%10cc%11c(-c%12ccc([Si](CC)(CC)CC)s%12)c%12sc(-c%13ccc(-c%14c(F)c(F)c(-c%15ccc(-c%16cc%17c(-c%18ccc([Si](CC)(CC)CC)s%18)c%18sc(C)cc%18c(-c%18ccc([Si](CC)(CC)CC)s%18)c%17s%16)s%15)c%15nn(CC)nc%14%15)s%13)cc%12c(-c%12ccc([Si](CC)(CC)CC)s%12)c%11s%10)s9)c9nn(CC)nc89)s7)cc6c(-c6ccc([Si](CC)(CC)CC)s6)c5s4)s3)c2n1","10.1021/acsami.1c12028"
"J71","CSeT-IC","8.52","0.912","17.17","54.83","CCc1ccc(C2(c3ccc(CC)cc3)c3cc4c(cc3-c3[se]c5cc(/C=C6\C(=O)c7ccccc7C6=C(C#N)C#N)sc5c32)C(c2ccc(CC)cc2)(c2ccc(CC)cc2)c2c-4[se]c3cc(/C=C4\C(=O)c5ccccc5C4=C(C#N)C#N)sc23)cc1","CCn1nc2c(-c3ccc(C)s3)c(F)c(F)c(-c3ccc(-c4cc5c(-c6ccc([Si](CC)(CC)CC)s6)c6sc(-c7ccc(-c8c(F)c(F)c(-c9ccc(-c%10cc%11c(-c%12ccc([Si](CC)(CC)CC)s%12)c%12sc(-c%13ccc(-c%14c(F)c(F)c(-c%15ccc(-c%16cc%17c(-c%18ccc([Si](CC)(CC)CC)s%18)c%18sc(C)cc%18c(-c%18ccc([Si](CC)(CC)CC)s%18)c%17s%16)s%15)c%15nn(CC)nc%14%15)s%13)cc%12c(-c%12ccc([Si](CC)(CC)CC)s%12)c%11s%10)s9)c9nn(CC)nc89)s7)cc6c(-c6ccc([Si](CC)(CC)CC)s6)c5s4)s3)c2n1","10.1021/acsami.1c12028"
"PB2T","IT-M","0.01","0.56","0.08","26","CCc1ccc(C2(c3ccc(CC)cc3)c3cc4c(cc3-c3sc5cc(/C=C6\C(=O)c7ccc(C)cc7C6=C(C#N)C#N)sc5c32)C(c2ccc(CC)cc2)(c2ccc(CC)cc2)c2c-4sc3cc(/C=C4\C(=O)c5ccc(C)cc5C4=C(C#N)C#N)sc23)cc1","CCOC(=O)c1ccsc1-c1cc(C(=O)OCC)c(-c2cc3c(-c4ccc(CC)s4)c4sc(-c5cc(C(=O)OCC)c(-c6cc(C(=O)OCC)c(-c7cc8c(-c9ccc(CC)s9)c9sc(-c%10cc(C(=O)OCC)c(-c%11cc(C(=O)OCC)c(-c%12cc%13c(-c%14ccc(CC)s%14)c%14sccc%14c(-c%14ccc(CC)s%14)c%13s%12)s%11)s%10)cc9c(-c9ccc(CC)s9)c8s7)s6)s5)cc4c(-c4ccc(CC)s4)c3s2)s1","10.1039/C6EE03489F"
"PB3T","IT-M","11.9","1","18.9","63","CCc1ccc(C2(c3ccc(CC)cc3)c3cc4c(cc3-c3sc5cc(/C=C6\C(=O)c7ccc(C)cc7C6=C(C#N)C#N)sc5c32)C(c2ccc(CC)cc2)(c2ccc(CC)cc2)c2c-4sc3cc(/C=C4\C(=O)c5ccc(C)cc5C4=C(C#N)C#N)sc23)cc1","CCOC(=O)c1ccsc1-c1ccc(-c2sc(-c3cc4c(-c5ccc(SCC)s5)c5sc(-c6cc(C(=O)OCC)c(-c7ccc(-c8sc(-c9cc%10c(-c%11ccc(SCC)s%11)c%11sc(-c%12cc(C(=O)OCC)c(-c%13ccc(-c%14sc(-c%15cc%16c(-c%17ccc(SCC)s%17)c%17sccc%17c(-c%17ccc(SCC)s%17)c%16s%15)cc%14C(=O)OCC)s%13)s%12)cc%11c(-c%11ccc(SCC)s%11)c%10s9)cc8C(=O)OCC)s7)s6)cc5c(-c5ccc(SCC)s5)c4s3)cc2C(=O)OCC)s1","10.1039/C6EE03489F"
"PBDB-T","IDTOT2F","12.79","0.85","20.87","72","CCOc1c(-c2ccc(/C=C3\C(=O)c4cc(F)c(F)cc4C3=C(C#N)C#N)s2)sc2c1C(c1ccc(CC)cc1)(c1ccc(CC)cc1)c1cc3c(cc1-2)C(c1ccc(CC)cc1)(c1ccc(CC)cc1)c1c-3sc(-c2ccc(/C=C3\C(=O)c4cc(F)c(F)cc4C3=C(C#N)C#N)s2)c1OCC","CCc1ccc(-c2c3cc(-c4ccc(-c5sc(-c6ccc(-c7cc8c(-c9ccc(CC)s9)c9sc(-c%10ccc(-c%11sc(-c%12ccc(-c%13cc%14c(-c%15ccc(CC)s%15)c%15sc(-c%16ccc(-c%17sc(-c%18cccs%18)c%18c%17C(=O)c%17c(CC)sc(CC)c%17C%18=O)s%16)cc%15c(-c%15ccc(CC)s%15)c%14s%13)s%12)c%12c%11C(=O)c%11c(CC)sc(CC)c%11C%12=O)s%10)cc9c(-c9ccc(CC)s9)c8s7)s6)c6c5C(=O)c5c(CC)sc(CC)c5C6=O)s4)sc3c(-c3ccc(CC)s3)c3ccsc23)s1","10.1021/acsenergylett.8b00928"
"PBDB-T","IDTT2F","8.85","0.81","18.51","59","CCc1ccc(C2(c3ccc(CC)cc3)c3cc4c(cc3-c3sc(-c5ccc(/C=C6\C(=O)c7cc(F)c(F)cc7C6=C(C#N)C#N)s5)cc32)C(c2ccc(CC)cc2)(c2ccc(CC)cc2)c2cc(-c3ccc(/C=C5\C(=O)c6cc(F)c(F)cc6C5=C(C#N)C#N)s3)sc2-4)cc1","CCc1ccc(-c2c3cc(-c4ccc(-c5sc(-c6ccc(-c7cc8c(-c9ccc(CC)s9)c9sc(-c%10ccc(-c%11sc(-c%12ccc(-c%13cc%14c(-c%15ccc(CC)s%15)c%15sc(-c%16ccc(-c%17sc(-c%18cccs%18)c%18c%17C(=O)c%17c(CC)sc(CC)c%17C%18=O)s%16)cc%15c(-c%15ccc(CC)s%15)c%14s%13)s%12)c%12c%11C(=O)c%11c(CC)sc(CC)c%11C%12=O)s%10)cc9c(-c9ccc(CC)s9)c8s7)s6)c6c5C(=O)c5c(CC)sc(CC)c5C6=O)s4)sc3c(-c3ccc(CC)s3)c3ccsc23)s1","10.1021/acsenergylett.8b00928"
"PBDB-T","IEICO-4F","8.66","0.77","20.1","56","CCOc1cc(/C=C2\C(=O)c3cc(F)c(F)cc3C2=C(C#N)C#N)sc1-c1cc2c(s1)-c1cc3c(cc1C2(c1ccc(CC)cc1)c1ccc(CC)cc1)-c1sc(-c2sc(/C=C4\C(=O)c5cc(F)c(F)cc5C4=C(C#N)C#N)cc2OCC)cc1C3(c1ccc(CC)cc1)c1ccc(CC)cc1","CCc1ccc(-c2c3cc(-c4ccc(-c5sc(-c6ccc(-c7cc8c(-c9ccc(CC)s9)c9sc(-c%10ccc(-c%11sc(-c%12ccc(-c%13cc%14c(-c%15ccc(CC)s%15)c%15sc(-c%16ccc(-c%17sc(-c%18cccs%18)c%18c%17C(=O)c%17c(CC)sc(CC)c%17C%18=O)s%16)cc%15c(-c%15ccc(CC)s%15)c%14s%13)s%12)c%12c%11C(=O)c%11c(CC)sc(CC)c%11C%12=O)s%10)cc9c(-c9ccc(CC)s9)c8s7)s6)c6c5C(=O)c5c(CC)sc(CC)c5C6=O)s4)sc3c(-c3ccc(CC)s3)c3ccsc23)s1","10.1021/acsenergylett.8b00928"
"P3HT","IDT-R","1.57","0.73","3.73","51.25","CCc1ccc(C2(c3ccc(CC)cc3)c3cc4c(cc3-c3sc(/C=c5/sc(=C(C#N)C#N)n(CC)c5=O)cc32)C(c2ccc(CC)cc2)(c2ccc(CC)cc2)c2cc(/C=c3/sc(=C(C#N)C#N)n(CC)c3=O)sc2-4)cc1","CCc1cc(C)sc1-c1sc(-c2cc(CC)c(-c3sc(-c4cc(CC)c(-c5sc(C)cc5CC)s4)cc3CC)s2)cc1CC","10.1039/D0TA09924D"
"P3HT","IDTT-R","0.43","0.78","0.73","48.18","CCc1ccc(C2(c3ccc(CC)cc3)c3cc4c(cc3-c3sc5cc(/C=c6/sc(=C(C#N)C#N)n(CC)c6=O)sc5c32)C(c2ccc(CC)cc2)(c2ccc(CC)cc2)c2c-4sc3cc(/C=c4/sc(=C(C#N)C#N)n(CC)c4=O)sc23)cc1","CCc1cc(C)sc1-c1sc(-c2cc(CC)c(-c3sc(-c4cc(CC)c(-c5sc(C)cc5CC)s4)cc3CC)s2)cc1CC","10.1039/D0TA09924D"
"P3HT","IDT-CR","0.99","0.66","2.62","49.26","CCc1ccc(C2(c3ccc(CC)cc3)c3cc4c(cc3-c3sc(C5=C/C(=c6/sc(=C(C#N)C#N)n(CC)c6=O)CCC5)cc32)C(c2ccc(CC)cc2)(c2ccc(CC)cc2)c2cc(C3C=C/C(=c5/sc(=C(C#N)C#N)n(CC)c5=O)CC3)sc2-4)cc1","CCc1cc(C)sc1-c1sc(-c2cc(CC)c(-c3sc(-c4cc(CC)c(-c5sc(C)cc5CC)s4)cc3CC)s2)cc1CC","10.1039/D0TA09924D"
"P3HT","IDTT-CR","2.86","0.82","5.61","55.06","CCc1ccc(C2(c3ccc(CC)cc3)c3cc4c(cc3-c3sc5cc(C6=C/C(=c7/sc(=C(C#N)C#N)n(CC)c7=O)CCC6)sc5c32)C(c2ccc(CC)cc2)(c2ccc(CC)cc2)c2c-4sc3cc(C4=C/C(=c5/sc(=C(C#N)C#N)n(CC)c5=O)CCC4)sc23)cc1","CCc1cc(C)sc1-c1sc(-c2cc(CC)c(-c3sc(-c4cc(CC)c(-c5sc(C)cc5CC)s4)cc3CC)s2)cc1CC","10.1039/D0TA09924D"
"PTB7-Th","IDT-CT","4.62","0.93","11.19","42.32","CCc1ccc(C2(c3ccc(CC)cc3)c3cc4c(cc3-c3sc(C5=CC(=C6C(=O)N(CC)C(=S)N(CC)C6=O)CCC5)cc32)C(c2ccc(CC)cc2)(c2ccc(CC)cc2)c2cc(C3C=CC(=C5C(=O)N(CC)C(=S)N(CC)C5=O)CC3)sc2-4)cc1","CCOC(=O)c1sc2c(-c3cc4c(-c5ccc(CC)s5)c5sc(-c6sc(-c7cc8c(-c9ccc(CC)s9)c9sc(-c%10sc(-c%11cc%12c(-c%13ccc(CC)s%13)c%13sccc%13c(-c%13ccc(CC)s%13)c%12s%11)c%11sc(C(=O)OCC)c(F)c%10%11)cc9c(-c9ccc(CC)s9)c8s7)c7sc(C(=O)OCC)c(F)c67)cc5c(-c5ccc(CC)s5)c4s3)scc2c1F","10.1039/D0TA09924D"
"PTB7-Th","IDTT-CT","6.13","0.93","12.58","50.45","CCc1ccc(C2(c3ccc(CC)cc3)c3cc4c(cc3-c3sc5cc(C6=CC(=C7C(=O)N(CC)C(=S)N(CC)C7=O)CCC6)sc5c32)C(c2ccc(CC)cc2)(c2ccc(CC)cc2)c2c-4sc3cc(C4=CC(=C5C(=O)N(CC)C(=S)N(CC)C5=O)CCC4)sc23)cc1","CCOC(=O)c1sc2c(-c3cc4c(-c5ccc(CC)s5)c5sc(-c6sc(-c7cc8c(-c9ccc(CC)s9)c9sc(-c%10sc(-c%11cc%12c(-c%13ccc(CC)s%13)c%13sccc%13c(-c%13ccc(CC)s%13)c%12s%11)c%11sc(C(=O)OCC)c(F)c%10%11)cc9c(-c9ccc(CC)s9)c8s7)c7sc(C(=O)OCC)c(F)c67)cc5c(-c5ccc(CC)s5)c4s3)scc2c1F","10.1039/D0TA09924D"
"PBDB-T","LL4","15.18","0.82","26.05","70.87","CCc1c(/C=C2\C(=O)c3cc(Cl)c(Cl)cc3C2=C(C#N)C#N)sc2c1sc1c3c4nsnc4c4c5sc6c(CC)c(/C=C7\C(=O)c8cc9c(cc8C7=C(C#N)C#N)C7C8C=CC(C8)C97)sc6c5n(CC)c4c3n(CC)c21","CCc1ccc(-c2c3cc(-c4ccc(-c5sc(-c6ccc(-c7cc8c(-c9ccc(CC)s9)c9sc(-c%10ccc(-c%11sc(-c%12ccc(-c%13cc%14c(-c%15ccc(CC)s%15)c%15sc(-c%16ccc(-c%17sc(-c%18cccs%18)c%18c%17C(=O)c%17c(CC)sc(CC)c%17C%18=O)s%16)cc%15c(-c%15ccc(CC)s%15)c%14s%13)s%12)c%12c%11C(=O)c%11c(CC)sc(CC)c%11C%12=O)s%10)cc9c(-c9ccc(CC)s9)c8s7)s6)c6c5C(=O)c5c(CC)sc(CC)c5C6=O)s4)sc3c(-c3ccc(CC)s3)c3ccsc23)s1","10.1002/adfm.202103445"
"PBDB-T","LL3","16.82","0.86","26.97","72.27","CCc1c(/C=C2\C(=O)c3cc(Cl)c(Cl)cc3C2=C(C#N)C#N)sc2c1sc1c3c4nn(CC)nc4c4c5sc6c(CC)c(/C=C7\C(=O)c8cc9c(cc8C7=C(C#N)C#N)C7C8C=CC(C8)C97)sc6c5n(CC)c4c3n(CC)c21","CCc1ccc(-c2c3cc(-c4ccc(-c5sc(-c6ccc(-c7cc8c(-c9ccc(CC)s9)c9sc(-c%10ccc(-c%11sc(-c%12ccc(-c%13cc%14c(-c%15ccc(CC)s%15)c%15sc(-c%16ccc(-c%17sc(-c%18cccs%18)c%18c%17C(=O)c%17c(CC)sc(CC)c%17C%18=O)s%16)cc%15c(-c%15ccc(CC)s%15)c%14s%13)s%12)c%12c%11C(=O)c%11c(CC)sc(CC)c%11C%12=O)s%10)cc9c(-c9ccc(CC)s9)c8s7)s6)c6c5C(=O)c5c(CC)sc(CC)c5C6=O)s4)sc3c(-c3ccc(CC)s3)c3ccsc23)s1","10.1002/adfm.202103445"
"PBDB-T","LL3-2Cl","14.4","0.79","26.96","67.7","CCc1c(/C=C2\C(=O)c3cc(Cl)c(Cl)cc3C2=C(C#N)C#N)sc2c1sc1c3c4nn(CC)nc4c4c5sc6c(CC)c(/C=C7\C(=O)c8cc(Cl)c(Cl)cc8C7=C(C#N)C#N)sc6c5n(CC)c4c3n(CC)c21","CCc1ccc(-c2c3cc(-c4ccc(-c5sc(-c6ccc(-c7cc8c(-c9ccc(CC)s9)c9sc(-c%10ccc(-c%11sc(-c%12ccc(-c%13cc%14c(-c%15ccc(CC)s%15)c%15sc(-c%16ccc(-c%17sc(-c%18cccs%18)c%18c%17C(=O)c%17c(CC)sc(CC)c%17C%18=O)s%16)cc%15c(-c%15ccc(CC)s%15)c%14s%13)s%12)c%12c%11C(=O)c%11c(CC)sc(CC)c%11C%12=O)s%10)cc9c(-c9ccc(CC)s9)c8s7)s6)c6c5C(=O)c5c(CC)sc(CC)c5C6=O)s4)sc3c(-c3ccc(CC)s3)c3ccsc23)s1","10.1002/adfm.202103445"
"P3HT","BisPDI-T-di-EG","1.54","0.67","3.83","60","CCN1C(=O)c2ccc3c4c(-c5ccc(-c6cc7c8c(cc(OCOC)c9c%10c(OCOC)cc%11c%12c(ccc(c6c89)c%12%10)C(=O)N(CC)C%11=O)C(=O)N(CC)C7=O)s5)cc5c6c(cc(OCOC)c(c7c(OCOC)cc(c2c37)C1=O)c64)C(=O)N(CC)C5=O","CCc1cc(C)sc1-c1sc(-c2cc(CC)c(-c3sc(-c4cc(CC)c(-c5sc(C)cc5CC)s4)cc3CC)s2)cc1CC","10.1039/c3cp51475g"
"PTQ-10","BT-Cl","8.65","0.79","17.85","61.05","CCC1(CC)c2cc(/C=C3\C(=O)c4cc(Cl)c(Cl)cc4C3=C(C#N)C#N)sc2-c2sc(-c3ccc(-c4cc5c(s4)-c4sc(/C=C6\C(=O)c7cc(Cl)c(Cl)cc7C6=C(C#N)C#N)cc4C5(CC)CC)c4nsnc34)cc21","CCOc1cnc2c(-c3ccc(-c4c(F)c(F)c(-c5ccc(-c6c(F)c(F)c(-c7cccs7)c7ncc(OCC)nc67)s5)c5ncc(OCC)nc45)s3)c(F)c(F)cc2n1","10.1016/j.orgel.2021.106132"
"PTQ-10","BT-F","8.26","0.82","16.99","59.3","CCC1(CC)c2cc(/C=C3\C(=O)c4cc(F)c(F)cc4C3=C(C#N)C#N)sc2-c2sc(-c3ccc(-c4cc5c(s4)-c4sc(/C=C6\C(=O)c7cc(F)c(F)cc7C6=C(C#N)C#N)cc4C5(CC)CC)c4nsnc34)cc21","CCOc1cnc2c(-c3ccc(-c4c(F)c(F)c(-c5ccc(-c6c(F)c(F)c(-c7cccs7)c7ncc(OCC)nc67)s5)c5ncc(OCC)nc45)s3)c(F)c(F)cc2n1","10.1016/j.orgel.2021.106132"
"PBDB-T","Y9","13.26","0.9","23.28","63","CCc1c(/C=C2\C(=O)c3ccccc3C2=C(C#N)C#N)sc2c1sc1c3c4nn(CC)nc4c4c5sc6c(CC)c(/C=C7\C(=O)c8ccccc8C7=C(C#N)C#N)sc6c5n(CC)c4c3n(CC)c21","CCc1ccc(-c2c3cc(-c4ccc(-c5sc(-c6ccc(-c7cc8c(-c9ccc(CC)s9)c9sc(-c%10ccc(-c%11sc(-c%12ccc(-c%13cc%14c(-c%15ccc(CC)s%15)c%15sc(-c%16ccc(-c%17sc(-c%18cccs%18)c%18c%17C(=O)c%17c(CC)sc(CC)c%17C%18=O)s%16)cc%15c(-c%15ccc(CC)s%15)c%14s%13)s%12)c%12c%11C(=O)c%11c(CC)sc(CC)c%11C%12=O)s%10)cc9c(-c9ccc(CC)s9)c8s7)s6)c6c5C(=O)c5c(CC)sc(CC)c5C6=O)s4)sc3c(-c3ccc(CC)s3)c3ccsc23)s1","10.1016/j.jechem.2019.07.002"
"PBDB-TF","BTP-ClBr","16.82","0.906","23.48","79","CCc1c(/C=C2\C(=O)c3c(ccc(Br)c3Cl)C2=C(C#N)C#N)sc2c1sc1c3c4nsnc4c4c5sc6c(CC)c(/C=C7\C(=O)c8c(ccc(Br)c8Cl)C7=C(C#N)C#N)sc6c5n(CC)c4c3n(CC)c21","CCc1sc(-c2c3cc(-c4ccc(-c5sc(-c6ccc(-c7cc8c(-c9cc(F)c(CC)s9)c9sc(-c%10ccc(-c%11sc(-c%12ccc(-c%13cc%14c(-c%15cc(F)c(CC)s%15)c%15sc(-c%16ccc(-c%17sc(-c%18cccs%18)c%18c%17C(=O)c%17c(CC)sc(CC)c%17C%18=O)s%16)cc%15c(-c%15cc(F)c(CC)s%15)c%14s%13)s%12)c%12c%11C(=O)c%11c(CC)sc(CC)c%11C%12=O)s%10)cc9c(-c9cc(F)c(CC)s9)c8s7)s6)c6c5C(=O)c5c(CC)sc(CC)c5C6=O)s4)sc3c(-c3cc(F)c(CC)s3)c3ccsc23)cc1F","10.1002/aenm.202002649"
"PBDB-TF","BTP-ClBr1","14.56","0.854","23.66","72.2","CCc1c(/C=C2\C(=O)c3cc(Cl)c(Br)cc3C2=C(C#N)C#N)sc2c1sc1c3c4nsnc4c4c5sc6c(CC)c(/C=C7\C(=O)c8cc(Cl)c(Br)cc8C7=C(C#N)C#N)sc6c5n(CC)c4c3n(CC)c21","CCc1sc(-c2c3cc(-c4ccc(-c5sc(-c6ccc(-c7cc8c(-c9cc(F)c(CC)s9)c9sc(-c%10ccc(-c%11sc(-c%12ccc(-c%13cc%14c(-c%15cc(F)c(CC)s%15)c%15sc(-c%16ccc(-c%17sc(-c%18cccs%18)c%18c%17C(=O)c%17c(CC)sc(CC)c%17C%18=O)s%16)cc%15c(-c%15cc(F)c(CC)s%15)c%14s%13)s%12)c%12c%11C(=O)c%11c(CC)sc(CC)c%11C%12=O)s%10)cc9c(-c9cc(F)c(CC)s9)c8s7)s6)c6c5C(=O)c5c(CC)sc(CC)c5C6=O)s4)sc3c(-c3cc(F)c(CC)s3)c3ccsc23)cc1F","10.1002/aenm.202002649"
"PBDB-TF","BTP-ClBr2","15.54","0.845","24.97","73.6","CCc1c(/C=C2\C(=O)c3c(Cl)cc(Br)cc3C2=C(C#N)C#N)sc2c1sc1c3c4nsnc4c4c5sc6c(CC)c(/C=C7\C(=O)c8c(Cl)cc(Br)cc8C7=C(C#N)C#N)sc6c5n(CC)c4c3n(CC)c21","CCc1sc(-c2c3cc(-c4ccc(-c5sc(-c6ccc(-c7cc8c(-c9cc(F)c(CC)s9)c9sc(-c%10ccc(-c%11sc(-c%12ccc(-c%13cc%14c(-c%15cc(F)c(CC)s%15)c%15sc(-c%16ccc(-c%17sc(-c%18cccs%18)c%18c%17C(=O)c%17c(CC)sc(CC)c%17C%18=O)s%16)cc%15c(-c%15cc(F)c(CC)s%15)c%14s%13)s%12)c%12c%11C(=O)c%11c(CC)sc(CC)c%11C%12=O)s%10)cc9c(-c9cc(F)c(CC)s9)c8s7)s6)c6c5C(=O)c5c(CC)sc(CC)c5C6=O)s4)sc3c(-c3cc(F)c(CC)s3)c3ccsc23)cc1F","10.1002/aenm.202002649"
"PBDB-TF","BDTP-4F","15.24","0.895","22.54","75.5","CCc1c(/C=C2\C(=O)c3cc(F)c(F)cc3C2=C(C#N)C#N)sc2c3c4nsnc4c4c5sc6c7sc(/C=C8\C(=O)c9cc(F)c(F)cc9C8=C(C#N)C#N)cc7n(CC)c6c5n(CC)c4c3n(CC)c12","CCc1sc(-c2c3cc(-c4ccc(-c5sc(-c6ccc(-c7cc8c(-c9cc(F)c(CC)s9)c9sc(-c%10ccc(-c%11sc(-c%12ccc(-c%13cc%14c(-c%15cc(F)c(CC)s%15)c%15sc(-c%16ccc(-c%17sc(-c%18cccs%18)c%18c%17C(=O)c%17c(CC)sc(CC)c%17C%18=O)s%16)cc%15c(-c%15cc(F)c(CC)s%15)c%14s%13)s%12)c%12c%11C(=O)c%11c(CC)sc(CC)c%11C%12=O)s%10)cc9c(-c9cc(F)c(CC)s9)c8s7)s6)c6c5C(=O)c5c(CC)sc(CC)c5C6=O)s4)sc3c(-c3cc(F)c(CC)s3)c3ccsc23)cc1F","10.1002/smll.202001942"
"PBDB-TF","BTDTP-4F","13.12","0.866","21.25","71.3","CCc1c(/C=C2\C(=O)c3cc(F)c(F)cc3C2=C(C#N)C#N)sc2c1sc1c3c4nsnc4c4c5sc6c7sc(/C=C8\C(=O)c9cc(F)c(F)cc9C8=C(C#N)C#N)cc7n(CC)c6c5n(CC)c4c3n(CC)c21","CCc1sc(-c2c3cc(-c4ccc(-c5sc(-c6ccc(-c7cc8c(-c9cc(F)c(CC)s9)c9sc(-c%10ccc(-c%11sc(-c%12ccc(-c%13cc%14c(-c%15cc(F)c(CC)s%15)c%15sc(-c%16ccc(-c%17sc(-c%18cccs%18)c%18c%17C(=O)c%17c(CC)sc(CC)c%17C%18=O)s%16)cc%15c(-c%15cc(F)c(CC)s%15)c%14s%13)s%12)c%12c%11C(=O)c%11c(CC)sc(CC)c%11C%12=O)s%10)cc9c(-c9cc(F)c(CC)s9)c8s7)s6)c6c5C(=O)c5c(CC)sc(CC)c5C6=O)s4)sc3c(-c3cc(F)c(CC)s3)c3ccsc23)cc1F","10.1002/smll.202001942"
"PBDB-TF","IDTTP-4F","12.64","0.876","20.21","71.4","CCn1c2cc(/C=C3\C(=O)c4cc(F)c(F)cc4C3=C(C#N)C#N)sc2c2sc3c(c21)C(c1ccccc1)(c1ccccc1)c1cc2c(cc1-3)C(c1ccccc1)(c1ccccc1)c1c-2sc2cc(/C=C3\C(=O)c4cc(F)c(F)cc4C3=C(C#N)C#N)sc12","CCc1sc(-c2c3cc(-c4ccc(-c5sc(-c6ccc(-c7cc8c(-c9cc(F)c(CC)s9)c9sc(-c%10ccc(-c%11sc(-c%12ccc(-c%13cc%14c(-c%15cc(F)c(CC)s%15)c%15sc(-c%16ccc(-c%17sc(-c%18cccs%18)c%18c%17C(=O)c%17c(CC)sc(CC)c%17C%18=O)s%16)cc%15c(-c%15cc(F)c(CC)s%15)c%14s%13)s%12)c%12c%11C(=O)c%11c(CC)sc(CC)c%11C%12=O)s%10)cc9c(-c9cc(F)c(CC)s9)c8s7)s6)c6c5C(=O)c5c(CC)sc(CC)c5C6=O)s4)sc3c(-c3cc(F)c(CC)s3)c3ccsc23)cc1F","10.1002/smll.202001942"
"PBDB-TF","BTIC-4F","12.04","0.894","20.5","65.7","CCn1c(=O)c2cc(-c3cc4c(s3)-c3sc(/C=C5\C(=O)c6cc(F)c(F)cc6C5=C(C#N)C#N)cc3C4(CC)CC)sc2c2sc(-c3cc4c(s3)-c3sc(/C=C5\C(=O)c6cc(F)c(F)cc6C5=C(C#N)C#N)cc3C4(CC)CC)cc2c1=O","CCc1sc(-c2c3cc(-c4ccc(-c5sc(-c6ccc(-c7cc8c(-c9cc(F)c(CC)s9)c9sc(-c%10ccc(-c%11sc(-c%12ccc(-c%13cc%14c(-c%15cc(F)c(CC)s%15)c%15sc(-c%16ccc(-c%17sc(-c%18cccs%18)c%18c%17C(=O)c%17c(CC)sc(CC)c%17C%18=O)s%16)cc%15c(-c%15cc(F)c(CC)s%15)c%14s%13)s%12)c%12c%11C(=O)c%11c(CC)sc(CC)c%11C%12=O)s%10)cc9c(-c9cc(F)c(CC)s9)c8s7)s6)c6c5C(=O)c5c(CC)sc(CC)c5C6=O)s4)sc3c(-c3cc(F)c(CC)s3)c3ccsc23)cc1F","10.1039/D1TA03643B"
"PBDB-TF","TPDC-4F","13.35","0.852","22.19","70.6","CCN1C(=O)c2c(-c3cc4c(s3)-c3sc(/C=C5\C(=O)c6cc(F)c(F)cc6C5=C(C#N)C#N)cc3C4(CC)CC)sc(-c3cc4c(s3)-c3sc(/C=C5\C(=O)c6cc(F)c(F)cc6C5=C(C#N)C#N)cc3C4(CC)CC)c2C1=O","CCc1sc(-c2c3cc(-c4ccc(-c5sc(-c6ccc(-c7cc8c(-c9cc(F)c(CC)s9)c9sc(-c%10ccc(-c%11sc(-c%12ccc(-c%13cc%14c(-c%15cc(F)c(CC)s%15)c%15sc(-c%16ccc(-c%17sc(-c%18cccs%18)c%18c%17C(=O)c%17c(CC)sc(CC)c%17C%18=O)s%16)cc%15c(-c%15cc(F)c(CC)s%15)c%14s%13)s%12)c%12c%11C(=O)c%11c(CC)sc(CC)c%11C%12=O)s%10)cc9c(-c9cc(F)c(CC)s9)c8s7)s6)c6c5C(=O)c5c(CC)sc(CC)c5C6=O)s4)sc3c(-c3cc(F)c(CC)s3)c3ccsc23)cc1F","10.1039/D1TA03643B"
"PTB7-Th","BPTCN","6.42","0.81","14.68","54","CCc1cc(/C=c2/sc(=C(C#N)C#N)n(CC)c2=O)sc1-c1sc(-c2ccc(-c3sc(-c4sc(/C=c5/sc(=C(C#N)C#N)n(CC)c5=O)cc4CC)c4c3C(=O)N(CC)C4=O)c3nsnc23)c2c1C(=O)N(CC)C2=O","CCOC(=O)c1sc2c(-c3cc4c(-c5ccc(CC)s5)c5sc(-c6sc(-c7cc8c(-c9ccc(CC)s9)c9sc(-c%10sc(-c%11cc%12c(-c%13ccc(CC)s%13)c%13sccc%13c(-c%13ccc(CC)s%13)c%12s%11)c%11sc(C(=O)OCC)c(F)c%10%11)cc9c(-c9ccc(CC)s9)c8s7)c7sc(C(=O)OCC)c(F)c67)cc5c(-c5ccc(CC)s5)c4s3)scc2c1F","10.1039/D0TC00225A"
"J71","ITCPTC","11.63","0.896","17.52","74.1","CCc1ccc(C2(c3ccc(CC)cc3)c3cc4c(cc3-c3sc5cc(/C=C6\C(=O)c7cscc7C6=C(C#N)C#N)sc5c32)C(c2ccc(CC)cc2)(c2ccc(CC)cc2)c2c-4sc3cc(/C=C4\C(=O)c5cscc5C4=C(C#N)C#N)sc23)cc1","CCn1nc2c(-c3ccc(C)s3)c(F)c(F)c(-c3ccc(-c4cc5c(-c6ccc([Si](CC)(CC)CC)s6)c6sc(-c7ccc(-c8c(F)c(F)c(-c9ccc(-c%10cc%11c(-c%12ccc([Si](CC)(CC)CC)s%12)c%12sc(-c%13ccc(-c%14c(F)c(F)c(-c%15ccc(-c%16cc%17c(-c%18ccc([Si](CC)(CC)CC)s%18)c%18sc(C)cc%18c(-c%18ccc([Si](CC)(CC)CC)s%18)c%17s%16)s%15)c%15nn(CC)nc%14%15)s%13)cc%12c(-c%12ccc([Si](CC)(CC)CC)s%12)c%11s%10)s9)c9nn(CC)nc89)s7)cc6c(-c6ccc([Si](CC)(CC)CC)s6)c5s4)s3)c2n1","10.1002/adma.201706124"
"J71","MeIC","12.54","0.918","18.41","74.2","CCc1ccc(C2(c3ccc(CC)cc3)c3cc4c(cc3-c3sc5cc(/C=C6\C(=O)c7c(csc7C)C6=C(C#N)C#N)sc5c32)C(c2ccc(CC)cc2)(c2ccc(CC)cc2)c2c-4sc3cc(/C=C4\C(=O)c5c(csc5C)C4=C(C#N)C#N)sc23)cc1","CCn1nc2c(-c3ccc(C)s3)c(F)c(F)c(-c3ccc(-c4cc5c(-c6ccc([Si](CC)(CC)CC)s6)c6sc(-c7ccc(-c8c(F)c(F)c(-c9ccc(-c%10cc%11c(-c%12ccc([Si](CC)(CC)CC)s%12)c%12sc(-c%13ccc(-c%14c(F)c(F)c(-c%15ccc(-c%16cc%17c(-c%18ccc([Si](CC)(CC)CC)s%18)c%18sc(C)cc%18c(-c%18ccc([Si](CC)(CC)CC)s%18)c%17s%16)s%15)c%15nn(CC)nc%14%15)s%13)cc%12c(-c%12ccc([Si](CC)(CC)CC)s%12)c%11s%10)s9)c9nn(CC)nc89)s7)cc6c(-c6ccc([Si](CC)(CC)CC)s6)c5s4)s3)c2n1","10.1002/adma.201706124"
"PBDB-TF","BTP-2F-ThCl","17.06","0.869","25.38","77.4","CCc1c(/C=C2\C(=O)c3cc(F)c(F)cc3C2=C(C#N)C#N)sc2c1sc1c3c4nsnc4c4c5sc6c(CC)c(/C=C7\C(=O)c8c(csc8Cl)C7=C(C#N)C#N)sc6c5n(CC)c4c3n(CC)c21","CCc1sc(-c2c3cc(-c4ccc(-c5sc(-c6ccc(-c7cc8c(-c9cc(F)c(CC)s9)c9sc(-c%10ccc(-c%11sc(-c%12ccc(-c%13cc%14c(-c%15cc(F)c(CC)s%15)c%15sc(-c%16ccc(-c%17sc(-c%18cccs%18)c%18c%17C(=O)c%17c(CC)sc(CC)c%17C%18=O)s%16)cc%15c(-c%15cc(F)c(CC)s%15)c%14s%13)s%12)c%12c%11C(=O)c%11c(CC)sc(CC)c%11C%12=O)s%10)cc9c(-c9cc(F)c(CC)s9)c8s7)s6)c6c5C(=O)c5c(CC)sc(CC)c5C6=O)s4)sc3c(-c3cc(F)c(CC)s3)c3ccsc23)cc1F","10.1016/j.joule.2020.03.023"
"PBDB-TF","BTN-4F","15.82","0.816","25.05","77.3","CCc1c(/C=C2\C(=O)c3cc(F)c(F)cc3C2=C(C#N)C#N)sc2c1sc1c3c4nsnc4c4c5c(cc(/C=C6\C(=O)c7cc(F)c(F)cc7C6=C(C#N)C#N)n5CC)n(CC)c4c3n(CC)c21","CCc1sc(-c2c3cc(-c4ccc(-c5sc(-c6ccc(-c7cc8c(-c9cc(F)c(CC)s9)c9sc(-c%10ccc(-c%11sc(-c%12ccc(-c%13cc%14c(-c%15cc(F)c(CC)s%15)c%15sc(-c%16ccc(-c%17sc(-c%18cccs%18)c%18c%17C(=O)c%17c(CC)sc(CC)c%17C%18=O)s%16)cc%15c(-c%15cc(F)c(CC)s%15)c%14s%13)s%12)c%12c%11C(=O)c%11c(CC)sc(CC)c%11C%12=O)s%10)cc9c(-c9cc(F)c(CC)s9)c8s7)s6)c6c5C(=O)c5c(CC)sc(CC)c5C6=O)s4)sc3c(-c3cc(F)c(CC)s3)c3ccsc23)cc1F","10.1002/sstr.202000052"
"PBDB-TF","BTSe-4F","13.79","0.811","22.52","75.4","CCc1c(/C=C2\C(=O)c3cc(F)c(F)cc3C2=C(C#N)C#N)sc2c1sc1c3c4nsnc4c4c5[se]c(/C=C6\C(=O)c7cc(F)c(F)cc7C6=C(C#N)C#N)cc5n(CC)c4c3n(CC)c21","CCc1sc(-c2c3cc(-c4ccc(-c5sc(-c6ccc(-c7cc8c(-c9cc(F)c(CC)s9)c9sc(-c%10ccc(-c%11sc(-c%12ccc(-c%13cc%14c(-c%15cc(F)c(CC)s%15)c%15sc(-c%16ccc(-c%17sc(-c%18cccs%18)c%18c%17C(=O)c%17c(CC)sc(CC)c%17C%18=O)s%16)cc%15c(-c%15cc(F)c(CC)s%15)c%14s%13)s%12)c%12c%11C(=O)c%11c(CC)sc(CC)c%11C%12=O)s%10)cc9c(-c9cc(F)c(CC)s9)c8s7)s6)c6c5C(=O)c5c(CC)sc(CC)c5C6=O)s4)sc3c(-c3cc(F)c(CC)s3)c3ccsc23)cc1F","10.1002/sstr.202000052"
"PBDB-TF","ITC-2Cl","13.6","0.91","20.1","74.1","CCc1ccc(C2(c3ccc(CC)cc3)c3cc4c(cc3-c3sc5cc(/C=C6\C(=O)c7c(csc7Cl)C6=C(C#N)C#N)sc5c32)C(c2ccc(CC)cc2)(c2ccc(CC)cc2)c2c-4sc3cc(/C=C4\C(=O)c5c(csc5Cl)C4=C(C#N)C#N)sc23)cc1","CCc1sc(-c2c3cc(-c4ccc(-c5sc(-c6ccc(-c7cc8c(-c9cc(F)c(CC)s9)c9sc(-c%10ccc(-c%11sc(-c%12ccc(-c%13cc%14c(-c%15cc(F)c(CC)s%15)c%15sc(-c%16ccc(-c%17sc(-c%18cccs%18)c%18c%17C(=O)c%17c(CC)sc(CC)c%17C%18=O)s%16)cc%15c(-c%15cc(F)c(CC)s%15)c%14s%13)s%12)c%12c%11C(=O)c%11c(CC)sc(CC)c%11C%12=O)s%10)cc9c(-c9cc(F)c(CC)s9)c8s7)s6)c6c5C(=O)c5c(CC)sc(CC)c5C6=O)s4)sc3c(-c3cc(F)c(CC)s3)c3ccsc23)cc1F","10.1002/aenm.201900041"
"PBDB-TF","Y14","8.49","0.866","16.83","58.24","CCc1c(/C=C2\C(=O)c3cc(F)ccc3C2=C(C#N)C#N)sc2c1sc1c3c4nn(CC)nc4c4c5sc6c(CC)c(/C=C7\C(=O)c8cc(F)ccc8C7=C(C#N)C#N)sc6c5n(CC)c4c3n(CC)c21","CCc1sc(-c2c3cc(-c4ccc(-c5sc(-c6ccc(-c7cc8c(-c9cc(F)c(CC)s9)c9sc(-c%10ccc(-c%11sc(-c%12ccc(-c%13cc%14c(-c%15cc(F)c(CC)s%15)c%15sc(-c%16ccc(-c%17sc(-c%18cccs%18)c%18c%17C(=O)c%17c(CC)sc(CC)c%17C%18=O)s%16)cc%15c(-c%15cc(F)c(CC)s%15)c%14s%13)s%12)c%12c%11C(=O)c%11c(CC)sc(CC)c%11C%12=O)s%10)cc9c(-c9cc(F)c(CC)s9)c8s7)s6)c6c5C(=O)c5c(CC)sc(CC)c5C6=O)s4)sc3c(-c3cc(F)c(CC)s3)c3ccsc23)cc1F","10.1039/C9QM00499H"
"PTB7-Th","Y14","10.44","0.788","21.28","62.24","CCc1c(/C=C2\C(=O)c3cc(F)ccc3C2=C(C#N)C#N)sc2c1sc1c3c4nn(CC)nc4c4c5sc6c(CC)c(/C=C7\C(=O)c8cc(F)ccc8C7=C(C#N)C#N)sc6c5n(CC)c4c3n(CC)c21","CCOC(=O)c1sc2c(-c3cc4c(-c5ccc(CC)s5)c5sc(-c6sc(-c7cc8c(-c9ccc(CC)s9)c9sc(-c%10sc(-c%11cc%12c(-c%13ccc(CC)s%13)c%13sccc%13c(-c%13ccc(CC)s%13)c%12s%11)c%11sc(C(=O)OCC)c(F)c%10%11)cc9c(-c9ccc(CC)s9)c8s7)c7sc(C(=O)OCC)c(F)c67)cc5c(-c5ccc(CC)s5)c4s3)scc2c1F","10.1039/C9QM00499H"
"PBDB-T","Y14","14.92","0.798","26.15","71.48","CCc1c(/C=C2\C(=O)c3cc(F)ccc3C2=C(C#N)C#N)sc2c1sc1c3c4nn(CC)nc4c4c5sc6c(CC)c(/C=C7\C(=O)c8cc(F)ccc8C7=C(C#N)C#N)sc6c5n(CC)c4c3n(CC)c21","CCc1ccc(-c2c3cc(-c4ccc(-c5sc(-c6ccc(-c7cc8c(-c9ccc(CC)s9)c9sc(-c%10ccc(-c%11sc(-c%12ccc(-c%13cc%14c(-c%15ccc(CC)s%15)c%15sc(-c%16ccc(-c%17sc(-c%18cccs%18)c%18c%17C(=O)c%17c(CC)sc(CC)c%17C%18=O)s%16)cc%15c(-c%15ccc(CC)s%15)c%14s%13)s%12)c%12c%11C(=O)c%11c(CC)sc(CC)c%11C%12=O)s%10)cc9c(-c9ccc(CC)s9)c8s7)s6)c6c5C(=O)c5c(CC)sc(CC)c5C6=O)s4)sc3c(-c3ccc(CC)s3)c3ccsc23)s1","10.1039/C9QM00499H"
"PBDB-T","IDTO","10.02","0.943","16.25","65.41","CCc1ccc(C2(c3ccc(CC)cc3)c3cc4c(cc3-c3sc(-c5scc(/C=C6\C(=O)c7cscc7C6=C(C#N)C#N)c5OC)cc32)C(c2ccc(CC)cc2)(c2ccc(CC)cc2)c2cc(-c3scc(/C=C5\C(=O)c6cscc6C5=C(C#N)C#N)c3OC)sc2-4)cc1","CCc1ccc(-c2c3cc(-c4ccc(-c5sc(-c6ccc(-c7cc8c(-c9ccc(CC)s9)c9sc(-c%10ccc(-c%11sc(-c%12ccc(-c%13cc%14c(-c%15ccc(CC)s%15)c%15sc(-c%16ccc(-c%17sc(-c%18cccs%18)c%18c%17C(=O)c%17c(CC)sc(CC)c%17C%18=O)s%16)cc%15c(-c%15ccc(CC)s%15)c%14s%13)s%12)c%12c%11C(=O)c%11c(CC)sc(CC)c%11C%12=O)s%10)cc9c(-c9ccc(CC)s9)c8s7)s6)c6c5C(=O)c5c(CC)sc(CC)c5C6=O)s4)sc3c(-c3ccc(CC)s3)c3ccsc23)s1","10.1021/acsami.7b10275"
"PBDB-T","IDTC","9.35","0.917","16.56","61.61","CCc1ccc(C2(c3ccc(CC)cc3)c3cc4c(cc3-c3sc(-c5scc(/C=C6\C(=O)c7cscc7C6=C(C#N)C#N)c5CC)cc32)C(c2ccc(CC)cc2)(c2ccc(CC)cc2)c2cc(-c3scc(/C=C5\C(=O)c6cscc6C5=C(C#N)C#N)c3CC)sc2-4)cc1","CCc1ccc(-c2c3cc(-c4ccc(-c5sc(-c6ccc(-c7cc8c(-c9ccc(CC)s9)c9sc(-c%10ccc(-c%11sc(-c%12ccc(-c%13cc%14c(-c%15ccc(CC)s%15)c%15sc(-c%16ccc(-c%17sc(-c%18cccs%18)c%18c%17C(=O)c%17c(CC)sc(CC)c%17C%18=O)s%16)cc%15c(-c%15ccc(CC)s%15)c%14s%13)s%12)c%12c%11C(=O)c%11c(CC)sc(CC)c%11C%12=O)s%10)cc9c(-c9ccc(CC)s9)c8s7)s6)c6c5C(=O)c5c(CC)sc(CC)c5C6=O)s4)sc3c(-c3ccc(CC)s3)c3ccsc23)s1","10.1021/acsami.7b10275"
"PTB7-Th","SSTI","0.05","0.22","0.53","43","CCc1cc(-c2c3c(c(-c4cc(CC)c(/C=C5\C(=O)c6ccccc6C5=C(C#N)C#N)s4)c4nsnc24)N=S=N3)sc1/C=C1\C(=O)c2ccccc2C1=C(C#N)C#N","CCOC(=O)c1sc2c(-c3cc4c(-c5ccc(CC)s5)c5sc(-c6sc(-c7cc8c(-c9ccc(CC)s9)c9sc(-c%10sc(-c%11cc%12c(-c%13ccc(CC)s%13)c%13sccc%13c(-c%13ccc(CC)s%13)c%12s%11)c%11sc(C(=O)OCC)c(F)c%10%11)cc9c(-c9ccc(CC)s9)c8s7)c7sc(C(=O)OCC)c(F)c67)cc5c(-c5ccc(CC)s5)c4s3)scc2c1F","10.1002/solr.202000286"
"PBDB-TF","ITCPTC","12.31","0.964","17.285","73.8","CCc1ccc(C2(c3ccc(CC)cc3)c3cc4c(cc3-c3sc5cc(/C=C6\C(=O)c7cscc7C6=C(C#N)C#N)sc5c32)C(c2ccc(CC)cc2)(c2ccc(CC)cc2)c2c-4sc3cc(/C=C4\C(=O)c5cscc5C4=C(C#N)C#N)sc23)cc1","CCc1sc(-c2c3cc(-c4ccc(-c5sc(-c6ccc(-c7cc8c(-c9cc(F)c(CC)s9)c9sc(-c%10ccc(-c%11sc(-c%12ccc(-c%13cc%14c(-c%15cc(F)c(CC)s%15)c%15sc(-c%16ccc(-c%17sc(-c%18cccs%18)c%18c%17C(=O)c%17c(CC)sc(CC)c%17C%18=O)s%16)cc%15c(-c%15cc(F)c(CC)s%15)c%14s%13)s%12)c%12c%11C(=O)c%11c(CC)sc(CC)c%11C%12=O)s%10)cc9c(-c9cc(F)c(CC)s9)c8s7)s6)c6c5C(=O)c5c(CC)sc(CC)c5C6=O)s4)sc3c(-c3cc(F)c(CC)s3)c3ccsc23)cc1F","10.1021/acsenergylett.0c01364"
"PTB7-Th","DTNR","9.51","1.08","15.72","56","CCN1C(=O)/C(=C\c2ccc(-c3cc4c(s3)-c3c(ccc5c6c(ccc35)C(CC)(CC)c3cc(-c5ccc(/C=C7/SC(=S)N(CC)C7=O)c7nsnc57)sc3-6)C4(CC)CC)c3nsnc23)SC1=S","CCOC(=O)c1sc2c(-c3cc4c(-c5ccc(CC)s5)c5sc(-c6sc(-c7cc8c(-c9ccc(CC)s9)c9sc(-c%10sc(-c%11cc%12c(-c%13ccc(CC)s%13)c%13sccc%13c(-c%13ccc(CC)s%13)c%12s%11)c%11sc(C(=O)OCC)c(F)c%10%11)cc9c(-c9ccc(CC)s9)c8s7)c7sc(C(=O)OCC)c(F)c67)cc5c(-c5ccc(CC)s5)c4s3)scc2c1F","10.1021/acs.chemmater.7b03770"
"PBDB-T","A4T-16","9.88","0.735","20.9","64.3","CCc1cc(CC)c(-c2cc(-c3cc(-c4c(CC)cc(CC)cc4CC)c(-c4sc(/C=C5\C(=O)c6cc(F)c(F)cc6C5=C(C#N)C#N)cc4CC)s3)sc2-c2sc(/C=C3\C(=O)c4cc(F)c(F)cc4C3=C(C#N)C#N)cc2CC)c(CC)c1","CCc1ccc(-c2c3cc(-c4ccc(-c5sc(-c6ccc(-c7cc8c(-c9ccc(CC)s9)c9sc(-c%10ccc(-c%11sc(-c%12ccc(-c%13cc%14c(-c%15ccc(CC)s%15)c%15sc(-c%16ccc(-c%17sc(-c%18cccs%18)c%18c%17C(=O)c%17c(CC)sc(CC)c%17C%18=O)s%16)cc%15c(-c%15ccc(CC)s%15)c%14s%13)s%12)c%12c%11C(=O)c%11c(CC)sc(CC)c%11C%12=O)s%10)cc9c(-c9ccc(CC)s9)c8s7)s6)c6c5C(=O)c5c(CC)sc(CC)c5C6=O)s4)sc3c(-c3ccc(CC)s3)c3ccsc23)s1","10.1038/s41467-021-25394-w"
