Repository: MarieDevulder/Machine_Learning_OSC_ISEN_Project_24

# Machine_Learning_OSC_ISEN_Project_24
>Marie Devulder et Mathilde Rigaud.

## Le projet.
Ce projet vise à exploiter les techniques de machine learning pour approfondir l'étude sur les cellules solaires organiques. L'objectif principal est d'optimiser leur efficacité et leur performance en analysant des ensembles de données. En utilisant des algorithmes d'apprentissage automatique, nous cherchons à identifier les facteurs clés qui influent sur le rendement des cellules solaires organiques, ce qui pourrait conduire à des avancées significatives dans le domaine de l'énergie solaire renouvelable. <br><br>
Ici le but est de se focaliser sur des combinaisions donc le PCE est autour des 15%.<br>

File: datasets/M12024_DATA_augmented.csv (part 10 of 16)
"Mol_don","Mol_acc","PCE","Voc","Jsc","FF","SMILES_acc","SMILES_don","DOI"
"PTO2","A4T-16","11.8","0.952","18.7","66.5","CCc1cc(CC)c(-c2cc(-c3cc(-c4c(CC)cc(CC)cc4CC)c(-c4sc(/C=C5\C(=O)c6cc(F)c(F)cc6C5=C(C#N)C#N)cc4CC)s3)sc2-c2sc(/C=C3\C(=O)c4cc(F)c(F)cc4C3=C(C#N)C#N)cc2CC)c(CC)c1","CCOC(=O)c1ccsc1-c1cc2c(-c3cc(F)c(CC)s3)c3sc(-c4cc(C(=O)OCC)c(-c5cc6c(-c7cc(F)c(CC)s7)c7sc(-c8cc(C(=O)OCC)c(-c9cc%10c(-c%11cc(F)c(CC)s%11)c%11sccc%11c(-c%11cc(F)c(CC)s%11)c%10s9)s8)cc7c(-c7cc(F)c(CC)s7)c6s5)s4)cc3c(-c3cc(F)c(CC)s3)c2s1","10.1038/s41467-021-25394-w"
"J52-2F","A4T-16","10.4","0.821","18.1","69.9","CCc1cc(CC)c(-c2cc(-c3cc(-c4c(CC)cc(CC)cc4CC)c(-c4sc(/C=C5\C(=O)c6cc(F)c(F)cc6C5=C(C#N)C#N)cc4CC)s3)sc2-c2sc(/C=C3\C(=O)c4cc(F)c(F)cc4C3=C(C#N)C#N)cc2CC)c(CC)c1","CCc1sc(-c2c3cc(-c4ccc(-c5c(F)c(F)c(-c6ccc(-c7cc8c(-c9cc(F)c(CC)s9)c9sc(-c%10ccc(-c%11c(F)c(F)c(-c%12ccc(-c%13cc%14c(-c%15cc(F)c(CC)s%15)c%15sc(-c%16ccc(-c%17c(F)c(F)c(-c%18cccs%18)c%18nn(CC)nc%17%18)s%16)cc%15c(-c%15cc(F)c(CC)s%15)c%14s%13)s%12)c%12nn(CC)nc%11%12)s%10)cc9c(-c9cc(F)c(CC)s9)c8s7)s6)c6nn(CC)nc56)s4)sc3c(-c3cc(F)c(CC)s3)c3ccsc23)cc1F","10.1038/s41467-021-25394-w"
"PBDB-TF","A4T-16","15.2","0.876","21.8","79.8","CCc1cc(CC)c(-c2cc(-c3cc(-c4c(CC)cc(CC)cc4CC)c(-c4sc(/C=C5\C(=O)c6cc(F)c(F)cc6C5=C(C#N)C#N)cc4CC)s3)sc2-c2sc(/C=C3\C(=O)c4cc(F)c(F)cc4C3=C(C#N)C#N)cc2CC)c(CC)c1","CCc1sc(-c2c3cc(-c4ccc(-c5sc(-c6ccc(-c7cc8c(-c9cc(F)c(CC)s9)c9sc(-c%10ccc(-c%11sc(-c%12ccc(-c%13cc%14c(-c%15cc(F)c(CC)s%15)c%15sc(-c%16ccc(-c%17sc(-c%18cccs%18)c%18c%17C(=O)c%17c(CC)sc(CC)c%17C%18=O)s%16)cc%15c(-c%15cc(F)c(CC)s%15)c%14s%13)s%12)c%12c%11C(=O)c%11c(CC)sc(CC)c%11C%12=O)s%10)cc9c(-c9cc(F)c(CC)s9)c8s7)s6)c6c5C(=O)c5c(CC)sc(CC)c5C6=O)s4)sc3c(-c3cc(F)c(CC)s3)c3ccsc23)cc1F","10.1038/s41467-021-25394-w"
"PBDB-TF","A4T-21","1.57","0.936","5.55","30.3","CCc1cc(/C=C2\C(=O)c3cc(F)c(F)cc3C2=C(C#N)C#N)sc1-c1sc(-c2cc(-c3ccccc3)c(-c3sc(/C=C4\C(=O)c5cc(F)c(F)cc5C4=C(C#N)C#N)cc3CC)s2)cc1-c1ccccc1","CCc1sc(-c2c3cc(-c4ccc(-c5sc(-c6ccc(-c7cc8c(-c9cc(F)c(CC)s9)c9sc(-c%10ccc(-c%11sc(-c%12ccc(-c%13cc%14c(-c%15cc(F)c(CC)s%15)c%15sc(-c%16ccc(-c%17sc(-c%18cccs%18)c%18c%17C(=O)c%17c(CC)sc(CC)c%17C%18=O)s%16)cc%15c(-c%15cc(F)c(CC)s%15)c%14s%13)s%12)c%12c%11C(=O)c%11c(CC)sc(CC)c%11C%12=O)s%10)cc9c(-c9cc(F)c(CC)s9)c8s7)s6)c6c5C(=O)c5c(CC)sc(CC)c5C6=O)s4)sc3c(-c3cc(F)c(CC)s3)c3ccsc23)cc1F","10.1038/s41467-021-25394-w"
"PBDB-TF","A4T-23","10.4","0.87","21","56.8","CCc1cc(/C=C2\C(=O)c3cc(F)c(F)cc3C2=C(C#N)C#N)sc1-c1sc(-c2cc(-c3c(C)cc(C)cc3C)c(-c3sc(/C=C4\C(=O)c5cc(F)c(F)cc5C4=C(C#N)C#N)cc3CC)s2)cc1-c1c(C)cc(C)cc1C","CCc1sc(-c2c3cc(-c4ccc(-c5sc(-c6ccc(-c7cc8c(-c9cc(F)c(CC)s9)c9sc(-c%10ccc(-c%11sc(-c%12ccc(-c%13cc%14c(-c%15cc(F)c(CC)s%15)c%15sc(-c%16ccc(-c%17sc(-c%18cccs%18)c%18c%17C(=O)c%17c(CC)sc(CC)c%17C%18=O)s%16)cc%15c(-c%15cc(F)c(CC)s%15)c%14s%13)s%12)c%12c%11C(=O)c%11c(CC)sc(CC)c%11C%12=O)s%10)cc9c(-c9cc(F)c(CC)s9)c8s7)s6)c6c5C(=O)c5c(CC)sc(CC)c5C6=O)s4)sc3c(-c3cc(F)c(CC)s3)c3ccsc23)cc1F","10.1038/s41467-021-25394-w"
"PBDB-T","MS-4Cl","11.79","0.81","20.3","71.2","CCn1nc2c3cc(/C=C4\C(=O)c5cc(Cl)c(Cl)cc5C4=C(C#N)C#N)sc3c3sc4c5c6nsnc6c6c7sc8c9sc(/C=C%10\C(=O)c%11cc(Cl)c(Cl)cc%11C%10=C(C#N)C#N)cc9c9nn(CC)nc9c8c7n(CC)c6c5n(CC)c4c3c2n1","CCc1ccc(-c2c3cc(-c4ccc(-c5sc(-c6ccc(-c7cc8c(-c9ccc(CC)s9)c9sc(-c%10ccc(-c%11sc(-c%12ccc(-c%13cc%14c(-c%15ccc(CC)s%15)c%15sc(-c%16ccc(-c%17sc(-c%18cccs%18)c%18c%17C(=O)c%17c(CC)sc(CC)c%17C%18=O)s%16)cc%15c(-c%15ccc(CC)s%15)c%14s%13)s%12)c%12c%11C(=O)c%11c(CC)sc(CC)c%11C%12=O)s%10)cc9c(-c9ccc(CC)s9)c8s7)s6)c6c5C(=O)c5c(CC)sc(CC)c5C6=O)s4)sc3c(-c3ccc(CC)s3)c3ccsc23)s1","10.1002/cssc.202100592"
"PBDB-T","MS-4F","11.75","0.85","19.61","70.59","CCn1nc2c3cc(/C=C4\C(=O)c5cc(F)c(F)cc5C4=C(C#N)C#N)sc3c3sc4c5c6nsnc6c6c7sc8c9sc(/C=C%10\C(=O)c%11cc(F)c(F)cc%11C%10=C(C#N)C#N)cc9c9nn(CC)nc9c8c7n(CC)c6c5n(CC)c4c3c2n1","CCc1ccc(-c2c3cc(-c4ccc(-c5sc(-c6ccc(-c7cc8c(-c9ccc(CC)s9)c9sc(-c%10ccc(-c%11sc(-c%12ccc(-c%13cc%14c(-c%15ccc(CC)s%15)c%15sc(-c%16ccc(-c%17sc(-c%18cccs%18)c%18c%17C(=O)c%17c(CC)sc(CC)c%17C%18=O)s%16)cc%15c(-c%15ccc(CC)s%15)c%14s%13)s%12)c%12c%11C(=O)c%11c(CC)sc(CC)c%11C%12=O)s%10)cc9c(-c9ccc(CC)s9)c8s7)s6)c6c5C(=O)c5c(CC)sc(CC)c5C6=O)s4)sc3c(-c3ccc(CC)s3)c3ccsc23)s1","10.1002/cssc.202100592"
"PBDB-TF","IT-4F","13.7","0.858","20.2","78.9","CCc1ccc(C2(c3ccc(CC)cc3)c3cc4c(cc3-c3sc5cc(/C=C6\C(=O)c7cc(F)c(F)cc7C6=C(C#N)C#N)sc5c32)C(c2ccc(CC)cc2)(c2ccc(CC)cc2)c2c-4sc3cc(/C=C4\C(=O)c5cc(F)c(F)cc5C4=C(C#N)C#N)sc23)cc1","CCc1sc(-c2c3cc(-c4ccc(-c5sc(-c6ccc(-c7cc8c(-c9cc(F)c(CC)s9)c9sc(-c%10ccc(-c%11sc(-c%12ccc(-c%13cc%14c(-c%15cc(F)c(CC)s%15)c%15sc(-c%16ccc(-c%17sc(-c%18cccs%18)c%18c%17C(=O)c%17c(CC)sc(CC)c%17C%18=O)s%16)cc%15c(-c%15cc(F)c(CC)s%15)c%14s%13)s%12)c%12c%11C(=O)c%11c(CC)sc(CC)c%11C%12=O)s%10)cc9c(-c9cc(F)c(CC)s9)c8s7)s6)c6c5C(=O)c5c(CC)sc(CC)c5C6=O)s4)sc3c(-c3cc(F)c(CC)s3)c3ccsc23)cc1F","10.1021/acsami.0c05172"
"PBDB-T","BTP-4Cl","11.8","0.75","22.9","68.8","CCc1c(/C=C2\C(=O)c3cc(Cl)c(Cl)cc3C2=C(C#N)C#N)sc2c1sc1c3c4nsnc4c4c5sc6c(CC)c(/C=C7\C(=O)c8cc(Cl)c(Cl)cc8C7=C(C#N)C#N)sc6c5n(CC)c4c3n(CC)c21","CCc1ccc(-c2c3cc(-c4ccc(-c5sc(-c6ccc(-c7cc8c(-c9ccc(CC)s9)c9sc(-c%10ccc(-c%11sc(-c%12ccc(-c%13cc%14c(-c%15ccc(CC)s%15)c%15sc(-c%16ccc(-c%17sc(-c%18cccs%18)c%18c%17C(=O)c%17c(CC)sc(CC)c%17C%18=O)s%16)cc%15c(-c%15ccc(CC)s%15)c%14s%13)s%12)c%12c%11C(=O)c%11c(CC)sc(CC)c%11C%12=O)s%10)cc9c(-c9ccc(CC)s9)c8s7)s6)c6c5C(=O)c5c(CC)sc(CC)c5C6=O)s4)sc3c(-c3ccc(CC)s3)c3ccsc23)s1","10.1002/anie.202102622"
"PBDB-TF","BTP-4Cl","17.7","0.838","26.7","79","CCc1c(/C=C2\C(=O)c3cc(Cl)c(Cl)cc3C2=C(C#N)C#N)sc2c1sc1c3c4nsnc4c4c5sc6c(CC)c(/C=C7\C(=O)c8cc(Cl)c(Cl)cc8C7=C(C#N)C#N)sc6c5n(CC)c4c3n(CC)c21","CCc1sc(-c2c3cc(-c4ccc(-c5sc(-c6ccc(-c7cc8c(-c9cc(F)c(CC)s9)c9sc(-c%10ccc(-c%11sc(-c%12ccc(-c%13cc%14c(-c%15cc(F)c(CC)s%15)c%15sc(-c%16ccc(-c%17sc(-c%18cccs%18)c%18c%17C(=O)c%17c(CC)sc(CC)c%17C%18=O)s%16)cc%15c(-c%15cc(F)c(CC)s%15)c%14s%13)s%12)c%12c%11C(=O)c%11c(CC)sc(CC)c%11C%12=O)s%10)cc9c(-c9cc(F)c(CC)s9)c8s7)s6)c6c5C(=O)c5c(CC)sc(CC)c5C6=O)s4)sc3c(-c3cc(F)c(CC)s3)c3ccsc23)cc1F","10.1002/anie.202102622"
"PBDB-T-2Cl","Y6","17.037","0.882","25.605","73.3","CCc1c(/C=C2\C(=O)c3cc(F)c(F)cc3C2=C(C#N)C#N)sc2c1sc1c3c4nsnc4c4c5sc6cc(/C=C7\C(=O)c8cc(F)c(F)cc8C7=C(C#N)C#N)sc6c5n(CC)c4c3n(CC)c21","CCc1sc(-c2c3cc(-c4ccc(-c5sc(-c6ccc(-c7cc8c(-c9cc(Cl)c(CC)s9)c9sc(-c%10ccc(-c%11sc(-c%12ccc(-c%13cc%14c(-c%15cc(Cl)c(CC)s%15)c%15sc(-c%16ccc(-c%17sc(-c%18cccs%18)c%18c%17C(=O)c%17c(CC)sc(CC)c%17C%18=O)s%16)cc%15c(-c%15cc(Cl)c(CC)s%15)c%14s%13)s%12)c%12c%11C(=O)c%11c(CC)sc(CC)c%11C%12=O)s%10)cc9c(-c9cc(Cl)c(CC)s9)c8s7)s6)c6c5C(=O)c5c(CC)sc(CC)c5C6=O)s4)sc3c(-c3cc(Cl)c(CC)s3)c3ccsc23)cc1Cl","10.1007/s11426-019-9669-3"
"PBDB-T","DTNIC8","9.03","0.96","12.92","72.84","CCC1(CC)c2cc(/C=C3\C(=O)c4ccccc4C3=C(C#N)C#N)sc2-c2c1ccc1c3c(ccc21)C(CC)(CC)c1cc(/C=C2\C(=O)c4ccccc4C2=C(C#N)C#N)sc1-3","CCc1ccc(-c2c3cc(-c4ccc(-c5sc(-c6ccc(-c7cc8c(-c9ccc(CC)s9)c9sc(-c%10ccc(-c%11sc(-c%12ccc(-c%13cc%14c(-c%15ccc(CC)s%15)c%15sc(-c%16ccc(-c%17sc(-c%18cccs%18)c%18c%17C(=O)c%17c(CC)sc(CC)c%17C%18=O)s%16)cc%15c(-c%15ccc(CC)s%15)c%14s%13)s%12)c%12c%11C(=O)c%11c(CC)sc(CC)c%11C%12=O)s%10)cc9c(-c9ccc(CC)s9)c8s7)s6)c6c5C(=O)c5c(CC)sc(CC)c5C6=O)s4)sc3c(-c3ccc(CC)s3)c3ccsc23)s1","10.1021/acs.chemmater.7b02887"
"PBDB-TF","M34","15.24","0.91","23.63","70.66","CCOc1c2sc3c4sc(/C=C5\C(=O)c6cc(F)c(F)cc6C5=C(C#N)C#N)cc4n(CC)c3c2c(OCC)c2sc3c4sc(/C=C5\C(=O)c6cc(F)c(F)cc6C5=C(C#N)C#N)cc4n(CC)c3c12","CCc1sc(-c2c3cc(-c4ccc(-c5sc(-c6ccc(-c7cc8c(-c9cc(F)c(CC)s9)c9sc(-c%10ccc(-c%11sc(-c%12ccc(-c%13cc%14c(-c%15cc(F)c(CC)s%15)c%15sc(-c%16ccc(-c%17sc(-c%18cccs%18)c%18c%17C(=O)c%17c(CC)sc(CC)c%17C%18=O)s%16)cc%15c(-c%15cc(F)c(CC)s%15)c%14s%13)s%12)c%12c%11C(=O)c%11c(CC)sc(CC)c%11C%12=O)s%10)cc9c(-c9cc(F)c(CC)s9)c8s7)s6)c6c5C(=O)c5c(CC)sc(CC)c5C6=O)s4)sc3c(-c3cc(F)c(CC)s3)c3ccsc23)cc1F","10.1002/anie.202007907"
"PBDB-TF","M8","4.21","0.83","8.36","60.59","CCOc1c2oc3c4sc(/C=C5\C(=O)c6cc(F)c(F)cc6C5=C(C#N)C#N)cc4n(CC)c3c2c(OCC)c2oc3c4sc(/C=C5\C(=O)c6cc(F)c(F)cc6C5=C(C#N)C#N)cc4n(CC)c3c12","CCc1sc(-c2c3cc(-c4ccc(-c5sc(-c6ccc(-c7cc8c(-c9cc(F)c(CC)s9)c9sc(-c%10ccc(-c%11sc(-c%12ccc(-c%13cc%14c(-c%15cc(F)c(CC)s%15)c%15sc(-c%16ccc(-c%17sc(-c%18cccs%18)c%18c%17C(=O)c%17c(CC)sc(CC)c%17C%18=O)s%16)cc%15c(-c%15cc(F)c(CC)s%15)c%14s%13)s%12)c%12c%11C(=O)c%11c(CC)sc(CC)c%11C%12=O)s%10)cc9c(-c9cc(F)c(CC)s9)c8s7)s6)c6c5C(=O)c5c(CC)sc(CC)c5C6=O)s4)sc3c(-c3cc(F)c(CC)s3)c3ccsc23)cc1F","10.1002/anie.202007907"
"P5T","eC9","6.13","0.832","14.6","50.5","CCc1c(/C=C2\C(=O)c3cc(Cl)c(Cl)cc3C2=C(C#N)C#N)sc2c1sc1c3c4nsnc4c4c5sc6c(CC)c(/C=C7\C(=O)c8cc(Cl)c(Cl)cc8C7=C(C#N)C#N)sc6c5n(CC)c4c3n(CC)c21","CCc1sc(CC)c2c1C(=O)c1c(-c3ccc(-c4cccs4)s3)sc(-c3ccc(-c4ccc(-c5ccc(-c6ccc(-c7sc(-c8ccc(-c9ccc(-c%10ccc(-c%11ccc(-c%12sc(-c%13ccc(-c%14cccs%14)s%13)c%13c%12C(=O)c%12c(CC)sc(CC)c%12C%13=O)s%11)s%10)s9)s8)c8c7C(=O)c7c(CC)sc(CC)c7C8=O)s6)s5)s4)s3)c1C2=O","10.1021/acsmaterialslett.1c00328"
"P5T-2F","eC9","17.7","0.837","26.5","78.9","CCc1c(/C=C2\C(=O)c3cc(Cl)c(Cl)cc3C2=C(C#N)C#N)sc2c1sc1c3c4nsnc4c4c5sc6c(CC)c(/C=C7\C(=O)c8cc(Cl)c(Cl)cc8C7=C(C#N)C#N)sc6c5n(CC)c4c3n(CC)c21","CCc1sc(CC)c2c1C(=O)c1c(-c3ccc(-c4cc(F)cs4)s3)sc(-c3ccc(-c4cc(F)c(-c5sc(-c6ccc(-c7sc(-c8ccc(-c9cc(F)c(-c%10sc(-c%11ccc(-c%12sc(-c%13ccc(-c%14cc(F)cs%14)s%13)c%13c%12C(=O)c%12c(CC)sc(CC)c%12C%13=O)s%11)cc%10F)s9)s8)c8c7C(=O)c7c(CC)sc(CC)c7C8=O)s6)cc5F)s4)s3)c1C2=O","10.1021/acsmaterialslett.1c00328"
"PBDB-T","BTTBo-4F","8.27","0.85","15.04","64.61","CCC(=O)c1cc2c3cc(-c4cc5c(s4)-c4sc(/C=C6\C(=O)c7cc(F)c(F)cc7C6=C(C#N)C#N)cc4C5(CC)CC)sc3c3sc(-c4cc5c(s4)-c4sc(/C=C6\C(=O)c7cc(F)c(F)cc7C6=C(C#N)C#N)cc4C5(CC)CC)cc3c2s1","CCc1ccc(-c2c3cc(-c4ccc(-c5sc(-c6ccc(-c7cc8c(-c9ccc(CC)s9)c9sc(-c%10ccc(-c%11sc(-c%12ccc(-c%13cc%14c(-c%15ccc(CC)s%15)c%15sc(-c%16ccc(-c%17sc(-c%18cccs%18)c%18c%17C(=O)c%17c(CC)sc(CC)c%17C%18=O)s%16)cc%15c(-c%15ccc(CC)s%15)c%14s%13)s%12)c%12c%11C(=O)c%11c(CC)sc(CC)c%11C%12=O)s%10)cc9c(-c9ccc(CC)s9)c8s7)s6)c6c5C(=O)c5c(CC)sc(CC)c5C6=O)s4)sc3c(-c3ccc(CC)s3)c3ccsc23)s1","10.1039/D1TC03259C"
"PBDB-T","BTTBo-4FN","11.6","0.84","19.56","70.47","CCC(=O)c1cc2c3cc(-c4cc5c(s4)-c4sc(/C=C6\C(=O)c7cc8cc(F)c(F)cc8cc7C6=C(C#N)C#N)cc4C5(CC)CC)sc3c3sc(-c4cc5c(s4)-c4sc(/C=C6\C(=O)c7cc8cc(F)c(F)cc8cc7C6=C(C#N)C#N)cc4C5(CC)CC)cc3c2s1","CCc1ccc(-c2c3cc(-c4ccc(-c5sc(-c6ccc(-c7cc8c(-c9ccc(CC)s9)c9sc(-c%10ccc(-c%11sc(-c%12ccc(-c%13cc%14c(-c%15ccc(CC)s%15)c%15sc(-c%16ccc(-c%17sc(-c%18cccs%18)c%18c%17C(=O)c%17c(CC)sc(CC)c%17C%18=O)s%16)cc%15c(-c%15ccc(CC)s%15)c%14s%13)s%12)c%12c%11C(=O)c%11c(CC)sc(CC)c%11C%12=O)s%10)cc9c(-c9ccc(CC)s9)c8s7)s6)c6c5C(=O)c5c(CC)sc(CC)c5C6=O)s4)sc3c(-c3ccc(CC)s3)c3ccsc23)s1","10.1039/D1TC03259C"
"PBDB-T-2Cl","TPIC","13.2","1.003","18.51","71.11","CCc1ccc(C2(c3ccc(CC)cc3)c3cc4c(cc3-c3sc(/C=C5\C(=O)c6ccccc6C5=C(C#N)C#N)cc32)C(c2ccc(CC)cc2)(c2ccc(CC)cc2)c2c-4sc3c4sc(/C=C5\C(=O)c6ccccc6C5=C(C#N)C#N)cc4n(CC)c23)cc1","CCc1sc(-c2c3cc(-c4ccc(-c5sc(-c6ccc(-c7cc8c(-c9cc(Cl)c(CC)s9)c9sc(-c%10ccc(-c%11sc(-c%12ccc(-c%13cc%14c(-c%15cc(Cl)c(CC)s%15)c%15sc(-c%16ccc(-c%17sc(-c%18cccs%18)c%18c%17C(=O)c%17c(CC)sc(CC)c%17C%18=O)s%16)cc%15c(-c%15cc(Cl)c(CC)s%15)c%14s%13)s%12)c%12c%11C(=O)c%11c(CC)sc(CC)c%11C%12=O)s%10)cc9c(-c9cc(Cl)c(CC)s9)c8s7)s6)c6c5C(=O)c5c(CC)sc(CC)c5C6=O)s4)sc3c(-c3cc(Cl)c(CC)s3)c3ccsc23)cc1Cl","10.1002/solr.202000250"
"PBDB-T-2Cl","TPIC-4Cl","15.4","0.885","22.89","75.7","CCc1ccc(C2(c3ccc(CC)cc3)c3cc4c(cc3-c3sc(/C=C5\C(=O)c6cc(Cl)c(Cl)cc6C5=C(C#N)C#N)cc32)C(c2ccc(CC)cc2)(c2ccc(CC)cc2)c2c-4sc3c4sc(/C=C5\C(=O)c6cc(Cl)c(Cl)cc6C5=C(C#N)C#N)cc4n(CC)c23)cc1","CCc1sc(-c2c3cc(-c4ccc(-c5sc(-c6ccc(-c7cc8c(-c9cc(Cl)c(CC)s9)c9sc(-c%10ccc(-c%11sc(-c%12ccc(-c%13cc%14c(-c%15cc(Cl)c(CC)s%15)c%15sc(-c%16ccc(-c%17sc(-c%18cccs%18)c%18c%17C(=O)c%17c(CC)sc(CC)c%17C%18=O)s%16)cc%15c(-c%15cc(Cl)c(CC)s%15)c%14s%13)s%12)c%12c%11C(=O)c%11c(CC)sc(CC)c%11C%12=O)s%10)cc9c(-c9cc(Cl)c(CC)s9)c8s7)s6)c6c5C(=O)c5c(CC)sc(CC)c5C6=O)s4)sc3c(-c3cc(Cl)c(CC)s3)c3ccsc23)cc1Cl","10.1002/solr.202000250"
"PBDB-T-2Cl","TPIC-4F","14.9","0.901","22.35","74.2","CCc1ccc(C2(c3ccc(CC)cc3)c3cc4c(cc3-c3sc(/C=C5\C(=O)c6cc(F)c(F)cc6C5=C(C#N)C#N)cc32)C(c2ccc(CC)cc2)(c2ccc(CC)cc2)c2c-4sc3c4sc(/C=C5\C(=O)c6cc(F)c(F)cc6C5=C(C#N)C#N)cc4n(CC)c23)cc1","CCc1sc(-c2c3cc(-c4ccc(-c5sc(-c6ccc(-c7cc8c(-c9cc(Cl)c(CC)s9)c9sc(-c%10ccc(-c%11sc(-c%12ccc(-c%13cc%14c(-c%15cc(Cl)c(CC)s%15)c%15sc(-c%16ccc(-c%17sc(-c%18cccs%18)c%18c%17C(=O)c%17c(CC)sc(CC)c%17C%18=O)s%16)cc%15c(-c%15cc(Cl)c(CC)s%15)c%14s%13)s%12)c%12c%11C(=O)c%11c(CC)sc(CC)c%11C%12=O)s%10)cc9c(-c9cc(Cl)c(CC)s9)c8s7)s6)c6c5C(=O)c5c(CC)sc(CC)c5C6=O)s4)sc3c(-c3cc(Cl)c(CC)s3)c3ccsc23)cc1Cl","10.1002/solr.202000250"
"PBDB-TF","PZ1","11.2","0.96","17.1","68.2","CCC1(CC)c2cc3c(cc2-c2sc(/C=C4\C(=O)c5ccccc5C4=C(C#N)C#N)cc21)C(CC)(CC)c1cc(/C=C2\C(=O)c4ccc(-c5ccc(-c6ccc7c(c6)C(=C(C#N)C#N)/C(=C/c6cc8c(s6)-c6cc9c(cc6C8(CC)CC)-c6sc(/C=C8\C(=O)c%10ccc(-c%11cccs%11)cc%10C8=C(C#N)C#N)cc6C9(CC)CC)C7=O)s5)cc4C2=C(C#N)C#N)sc1-3","CCc1sc(-c2c3cc(-c4ccc(-c5sc(-c6ccc(-c7cc8c(-c9cc(F)c(CC)s9)c9sc(-c%10ccc(-c%11sc(-c%12ccc(-c%13cc%14c(-c%15cc(F)c(CC)s%15)c%15sc(-c%16ccc(-c%17sc(-c%18cccs%18)c%18c%17C(=O)c%17c(CC)sc(CC)c%17C%18=O)s%16)cc%15c(-c%15cc(F)c(CC)s%15)c%14s%13)s%12)c%12c%11C(=O)c%11c(CC)sc(CC)c%11C%12=O)s%10)cc9c(-c9cc(F)c(CC)s9)c8s7)s6)c6c5C(=O)c5c(CC)sc(CC)c5C6=O)s4)sc3c(-c3cc(F)c(CC)s3)c3ccsc23)cc1F","10.1007/s11426-019-9466-6"
"PBDB-TF","L8-BO","18.77","0.89","26.37","79.94","CCc1c(/C=C2\C(=O)c3cc(F)c(F)cc3C2=C(C#N)C#N)sc2c1sc1c3c4nsnc4c4c5sc6cc(/C=C7\C(=O)c8cc(F)c(F)cc8C7=C(C#N)C#N)sc6c5n(CC)c4c3n(CC)c21","CCc1sc(-c2c3cc(-c4ccc(-c5sc(-c6ccc(-c7cc8c(-c9cc(F)c(CC)s9)c9sc(-c%10ccc(-c%11sc(-c%12ccc(-c%13cc%14c(-c%15cc(F)c(CC)s%15)c%15sc(-c%16ccc(-c%17sc(-c%18cccs%18)c%18c%17C(=O)c%17c(CC)sc(CC)c%17C%18=O)s%16)cc%15c(-c%15cc(F)c(CC)s%15)c%14s%13)s%12)c%12c%11C(=O)c%11c(CC)sc(CC)c%11C%12=O)s%10)cc9c(-c9cc(F)c(CC)s9)c8s7)s6)c6c5C(=O)c5c(CC)sc(CC)c5C6=O)s4)sc3c(-c3cc(F)c(CC)s3)c3ccsc23)cc1F","10.1002/ange.202110550"
"PBDB-TF","F-M","10.49","0.99","14.6","72.7","CCC1(CC)c2cc3c(cc2-c2cc4c(cc21)-c1sc(/C=C2\C(=O)c5cc(C)ccc5C2=C(C#N)C#N)cc1C4(CC)CC)C(CC)(CC)c1cc(/C=C2\C(=O)c4cc(C)ccc4C2=C(C#N)C#N)sc1-3","CCc1sc(-c2c3cc(-c4ccc(-c5sc(-c6ccc(-c7cc8c(-c9cc(F)c(CC)s9)c9sc(-c%10ccc(-c%11sc(-c%12ccc(-c%13cc%14c(-c%15cc(F)c(CC)s%15)c%15sc(-c%16ccc(-c%17sc(-c%18cccs%18)c%18c%17C(=O)c%17c(CC)sc(CC)c%17C%18=O)s%16)cc%15c(-c%15cc(F)c(CC)s%15)c%14s%13)s%12)c%12c%11C(=O)c%11c(CC)sc(CC)c%11C%12=O)s%10)cc9c(-c9cc(F)c(CC)s9)c8s7)s6)c6c5C(=O)c5c(CC)sc(CC)c5C6=O)s4)sc3c(-c3cc(F)c(CC)s3)c3ccsc23)cc1F","10.1002/adma.201804723"
"PBDB-TF","NNBDT","12.03","0.86","20.07","69.7","CCc1ccc(C2(c3ccc(CC)cc3)c3cc(/C=C4\C(=O)c5cc6ccccc6cc5C4=C(C#N)C#N)sc3-c3sc4c(CC)c5c6c(sc5c(CC)c4c32)-c2sc(/C=C3\C(=O)c4cc5ccccc5cc4C3=C(C#N)C#N)cc2C6(c2ccc(CC)cc2)c2ccc(CC)cc2)cc1","CCc1sc(-c2c3cc(-c4ccc(-c5sc(-c6ccc(-c7cc8c(-c9cc(F)c(CC)s9)c9sc(-c%10ccc(-c%11sc(-c%12ccc(-c%13cc%14c(-c%15cc(F)c(CC)s%15)c%15sc(-c%16ccc(-c%17sc(-c%18cccs%18)c%18c%17C(=O)c%17c(CC)sc(CC)c%17C%18=O)s%16)cc%15c(-c%15cc(F)c(CC)s%15)c%14s%13)s%12)c%12c%11C(=O)c%11c(CC)sc(CC)c%11C%12=O)s%10)cc9c(-c9cc(F)c(CC)s9)c8s7)s6)c6c5C(=O)c5c(CC)sc(CC)c5C6=O)s4)sc3c(-c3cc(F)c(CC)s3)c3ccsc23)cc1F","10.1002/adma.201804723"
"PBDB-TF","5T-OFIC","13.43","0.794","24.84","68.1","CCc1ccc(C2(c3ccc(CC)cc3)c3c(sc(/C=C4\C(=O)c5cc(F)c(F)cc5C4=C(C#N)C#N)c3CC)-c3sc4c5c(sc4c32)-c2sc3c(CC)c(/C=C4\C(=O)c6cc(F)c(F)cc6C4=C(C#N)C#N)sc3c2C5(c2ccc(CC)cc2)c2ccc(CC)cc2)cc1","CCc1sc(-c2c3cc(-c4ccc(-c5sc(-c6ccc(-c7cc8c(-c9cc(F)c(CC)s9)c9sc(-c%10ccc(-c%11sc(-c%12ccc(-c%13cc%14c(-c%15cc(F)c(CC)s%15)c%15sc(-c%16ccc(-c%17sc(-c%18cccs%18)c%18c%17C(=O)c%17c(CC)sc(CC)c%17C%18=O)s%16)cc%15c(-c%15cc(F)c(CC)s%15)c%14s%13)s%12)c%12c%11C(=O)c%11c(CC)sc(CC)c%11C%12=O)s%10)cc9c(-c9cc(F)c(CC)s9)c8s7)s6)c6c5C(=O)c5c(CC)sc(CC)c5C6=O)s4)sc3c(-c3cc(F)c(CC)s3)c3ccsc23)cc1F","10.1007/s40843-020-1651-5"
"PBDB-TF","6T-OFIC","12.35","0.782","22.69","69.6","CCc1ccc(C2(c3ccc(CC)cc3)c3c(sc4c(CC)c(/C=C5\C(=O)c6cc(F)c(F)cc6C5=C(C#N)C#N)sc34)-c3sc4c5c(sc4c32)-c2sc3c(CC)c(/C=C4\C(=O)c6cc(F)c(F)cc6C4=C(C#N)C#N)sc3c2C5(c2ccc(CC)cc2)c2ccc(CC)cc2)cc1","CCc1sc(-c2c3cc(-c4ccc(-c5sc(-c6ccc(-c7cc8c(-c9cc(F)c(CC)s9)c9sc(-c%10ccc(-c%11sc(-c%12ccc(-c%13cc%14c(-c%15cc(F)c(CC)s%15)c%15sc(-c%16ccc(-c%17sc(-c%18cccs%18)c%18c%17C(=O)c%17c(CC)sc(CC)c%17C%18=O)s%16)cc%15c(-c%15cc(F)c(CC)s%15)c%14s%13)s%12)c%12c%11C(=O)c%11c(CC)sc(CC)c%11C%12=O)s%10)cc9c(-c9cc(F)c(CC)s9)c8s7)s6)c6c5C(=O)c5c(CC)sc(CC)c5C6=O)s4)sc3c(-c3cc(F)c(CC)s3)c3ccsc23)cc1F","10.1007/s40843-020-1651-5"
"PBDB-TF","NITT-BF","12.3","0.94","18.08","72.38","CCOc1c2c(cc3c(OCC)c4c(cc13)C(c1ccc(CC)cc1)(c1ccc(CC)cc1)c1c-4sc3cc(/C=C4\C(=O)c5cc(F)c(F)cc5C4=C(C#N)C#N)sc13)C(c1ccc(CC)cc1)(c1ccc(CC)cc1)c1c-2sc2cc(/C=C3\C(=O)c4cc(F)c(F)cc4C3=C(C#N)C#N)sc12","CCc1sc(-c2c3cc(-c4ccc(-c5sc(-c6ccc(-c7cc8c(-c9cc(F)c(CC)s9)c9sc(-c%10ccc(-c%11sc(-c%12ccc(-c%13cc%14c(-c%15cc(F)c(CC)s%15)c%15sc(-c%16ccc(-c%17sc(-c%18cccs%18)c%18c%17C(=O)c%17c(CC)sc(CC)c%17C%18=O)s%16)cc%15c(-c%15cc(F)c(CC)s%15)c%14s%13)s%12)c%12c%11C(=O)c%11c(CC)sc(CC)c%11C%12=O)s%10)cc9c(-c9cc(F)c(CC)s9)c8s7)s6)c6c5C(=O)c5c(CC)sc(CC)c5C6=O)s4)sc3c(-c3cc(F)c(CC)s3)c3ccsc23)cc1F","10.1016/j.cej.2021.130618"
"PBDB-TF","NITT-ThCl","9.58","0.97","16.3","60.62","CCOc1c2c(cc3c(OCC)c4c(cc13)C(c1ccc(CC)cc1)(c1ccc(CC)cc1)c1c-4sc3cc(/C=C4\C(=O)c5c(csc5Cl)C4=C(C#N)C#N)sc13)C(c1ccc(CC)cc1)(c1ccc(CC)cc1)c1c-2sc2cc(/C=C3\C(=O)c4c(csc4Cl)C3=C(C#N)C#N)sc12","CCc1sc(-c2c3cc(-c4ccc(-c5sc(-c6ccc(-c7cc8c(-c9cc(F)c(CC)s9)c9sc(-c%10ccc(-c%11sc(-c%12ccc(-c%13cc%14c(-c%15cc(F)c(CC)s%15)c%15sc(-c%16ccc(-c%17sc(-c%18cccs%18)c%18c%17C(=O)c%17c(CC)sc(CC)c%17C%18=O)s%16)cc%15c(-c%15cc(F)c(CC)s%15)c%14s%13)s%12)c%12c%11C(=O)c%11c(CC)sc(CC)c%11C%12=O)s%10)cc9c(-c9cc(F)c(CC)s9)c8s7)s6)c6c5C(=O)c5c(CC)sc(CC)c5C6=O)s4)sc3c(-c3cc(F)c(CC)s3)c3ccsc23)cc1F","10.1016/j.cej.2021.130618"
"P1_mishra","DCI-2","6.94","0.8","13.77","63","CCc1cc(/C=C2\C(=O)c3ccccc3C2=C(C#N)C#N)sc1-c1cc(CC)c(-c2cc3c(s2)c2sc(-c4sc(-c5sc(/C=C6\C(=O)c7ccccc7C6=C(C#N)C#N)cc5CC)cc4CC)cc2n3CC)s1","CCOc1c2cc(-c3ccc(-c4ccc(-c5ccc(-c6cc7c(OCC)c8sc(-c9ccc(-c%10ccc(-c%11ccc(-c%12cc%13c(OCC)c%14sc(-c%15ccc(-c%16ccc(-c%17cccs%17)c%17nsnc%16%17)s%15)cc%14c(OCC)c%13s%12)s%11)c%11nsnc%10%11)s9)cc8c(OCC)c7s6)s5)c5nsnc45)s3)sc2c(OCC)c2ccsc12","10.1039/C7TA04703G"
"P1_mishra","PY-1","4.89","0.83","10.53","56","CCc1cc(/C=C2\C(=O)N(CC)C(=O)C(C#N)=C2C)sc1-c1cc(CC)c(-c2cc3c(s2)c2sc(-c4sc(-c5sc(/C=C6/C(=O)N(CC)C(=O)[C@H](C#N)[C@H]6C)cc5CC)cc4CC)cc2n3CC)s1","CCOc1c2cc(-c3ccc(-c4ccc(-c5ccc(-c6cc7c(OCC)c8sc(-c9ccc(-c%10ccc(-c%11ccc(-c%12cc%13c(OCC)c%14sc(-c%15ccc(-c%16ccc(-c%17cccs%17)c%17nsnc%16%17)s%15)cc%14c(OCC)c%13s%12)s%11)c%11nsnc%10%11)s9)cc8c(OCC)c7s6)s5)c5nsnc45)s3)sc2c(OCC)c2ccsc12","10.1039/C7TA04703G"
"PBTIBDTT","4TC-4F-C8C8","12.06","0.9","18.61","72","CCc1ccc(C2(c3ccc(CC)cc3)c3cc4c5cc6c(cc5n(CC)c4cc3-c3sc4cc(/C=C5\C(=O)c7cc(F)c(F)cc7C5=C(C#N)C#N)sc4c32)-c2sc3cc(/C=C4\C(=O)c5cc(F)c(F)cc5C4=C(C#N)C#N)sc3c2C6(c2ccc(CC)cc2)c2ccc(CC)cc2)cc1","CCc1ccc(-c2c3cc(-c4cc(CC)c(-c5cc6c(=O)n(CC)c(=O)c7cc(-c8sc(-c9cc%10c(-c%11ccc(CC)s%11)c%11sc(-c%12cc(CC)c(-c%13cc%14c(=O)n(CC)c(=O)c%15cc(-c%16sc(-c%17cc%18c(-c%19ccc(CC)s%19)c%19sc(-c%20cc(CC)c(-c%21cc%22c(=O)n(CC)c(=O)c%23cc(-c%24sccc%24CC)sc%23c%22s%21)s%20)cc%19c(-c%19ccc(CC)s%19)c%18s%17)cc%16CC)sc%15c%14s%13)s%12)cc%11c(-c%11ccc(CC)s%11)c%10s9)cc8CC)sc7c6s5)s4)sc3c(-c3ccc(CC)s3)c3ccsc23)s1","10.1002/solr.202000359"
"PffBT-DPP","MeIC","2","0.78","4.5","58","CCc1ccc(C2(c3ccc(CC)cc3)c3cc4c(cc3-c3sc5cc(/C=C6\C(=O)c7c(csc7C)C6=C(C#N)C#N)sc5c32)C(c2ccc(CC)cc2)(c2ccc(CC)cc2)c2c-4sc3cc(/C=C4\C(=O)c5c(csc5C)C4=C(C#N)C#N)sc23)cc1","CCc1ccsc1-c1ccc(C2=C3C(=O)N(CC)C(c4ccc(-c5sc(-c6c(F)c(F)c(-c7cc(CC)c(-c8ccc(C9=C%10C(=O)N(CC)C(c%11ccc(-c%12sc(-c%13c(F)c(F)c(-c%14cc(CC)c(-c%15ccc(C%16=C%17C(=O)N(CC)C(c%18ccc(-c%19sc(-c%20c(F)c(F)cc%21nsnc%20%21)cc%19CC)s%18)=C%17C(=O)N%16CC)s%15)s%14)c%14nsnc%13%14)cc%12CC)s%11)=C%10C(=O)N9CC)s8)s7)c7nsnc67)cc5CC)s4)=C3C(=O)N2CC)s1","10.1021/acs.chemmater.0c02133"
"PBDB-T-2Cl","BTCIC","2.8","0.83","5.4","62","CCC1(CC)c2cc(/C=C3\C(=O)c4ccccc4C3=C(C#N)C#N)sc2-c2sc(-c3ccc(-c4cc5c(s4)-c4sc(/C=C6\C(=O)c7ccccc7C6=C(C#N)C#N)cc4C5(CC)CC)c4nsnc34)cc21","CCc1sc(-c2c3cc(-c4ccc(-c5sc(-c6ccc(-c7cc8c(-c9cc(Cl)c(CC)s9)c9sc(-c%10ccc(-c%11sc(-c%12ccc(-c%13cc%14c(-c%15cc(Cl)c(CC)s%15)c%15sc(-c%16ccc(-c%17sc(-c%18cccs%18)c%18c%17C(=O)c%17c(CC)sc(CC)c%17C%18=O)s%16)cc%15c(-c%15cc(Cl)c(CC)s%15)c%14s%13)s%12)c%12c%11C(=O)c%11c(CC)sc(CC)c%11C%12=O)s%10)cc9c(-c9cc(Cl)c(CC)s9)c8s7)s6)c6c5C(=O)c5c(CC)sc(CC)c5C6=O)s4)sc3c(-c3cc(Cl)c(CC)s3)c3ccsc23)cc1Cl","10.1021/acsami.0c01850"
"PBDB-T","BTCIC","9.3","0.79","18.6","63","CCC1(CC)c2cc(/C=C3\C(=O)c4ccccc4C3=C(C#N)C#N)sc2-c2sc(-c3ccc(-c4cc5c(s4)-c4sc(/C=C6\C(=O)c7ccccc7C6=C(C#N)C#N)cc4C5(CC)CC)c4nsnc34)cc21","CCc1ccc(-c2c3cc(-c4ccc(-c5sc(-c6ccc(-c7cc8c(-c9ccc(CC)s9)c9sc(-c%10ccc(-c%11sc(-c%12ccc(-c%13cc%14c(-c%15ccc(CC)s%15)c%15sc(-c%16ccc(-c%17sc(-c%18cccs%18)c%18c%17C(=O)c%17c(CC)sc(CC)c%17C%18=O)s%16)cc%15c(-c%15ccc(CC)s%15)c%14s%13)s%12)c%12c%11C(=O)c%11c(CC)sc(CC)c%11C%12=O)s%10)cc9c(-c9ccc(CC)s9)c8s7)s6)c6c5C(=O)c5c(CC)sc(CC)c5C6=O)s4)sc3c(-c3ccc(CC)s3)c3ccsc23)s1","10.1021/acsami.0c01850"
"PBDB-T-2Cl","BTCIC-4Cl","10.5","0.75","21","66","CCC1(CC)c2cc(/C=C3\C(=O)c4cc(Cl)c(Cl)cc4C3=C(C#N)C#N)sc2-c2sc(-c3ccc(-c4cc5c(s4)-c4sc(/C=C6\C(=O)c7cc(Cl)c(Cl)cc7C6=C(C#N)C#N)cc4C5(CC)CC)c4nsnc34)cc21","CCc1sc(-c2c3cc(-c4ccc(-c5sc(-c6ccc(-c7cc8c(-c9cc(Cl)c(CC)s9)c9sc(-c%10ccc(-c%11sc(-c%12ccc(-c%13cc%14c(-c%15cc(Cl)c(CC)s%15)c%15sc(-c%16ccc(-c%17sc(-c%18cccs%18)c%18c%17C(=O)c%17c(CC)sc(CC)c%17C%18=O)s%16)cc%15c(-c%15cc(Cl)c(CC)s%15)c%14s%13)s%12)c%12c%11C(=O)c%11c(CC)sc(CC)c%11C%12=O)s%10)cc9c(-c9cc(Cl)c(CC)s9)c8s7)s6)c6c5C(=O)c5c(CC)sc(CC)c5C6=O)s4)sc3c(-c3cc(Cl)c(CC)s3)c3ccsc23)cc1Cl","10.1021/acsami.0c01850"
"PBDB-T","BTCIC-4Cl","10.2","0.63","23.2","69","CCC1(CC)c2cc(/C=C3\C(=O)c4cc(Cl)c(Cl)cc4C3=C(C#N)C#N)sc2-c2sc(-c3ccc(-c4cc5c(s4)-c4sc(/C=C6\C(=O)c7cc(Cl)c(Cl)cc7C6=C(C#N)C#N)cc4C5(CC)CC)c4nsnc34)cc21","CCc1ccc(-c2c3cc(-c4ccc(-c5sc(-c6ccc(-c7cc8c(-c9ccc(CC)s9)c9sc(-c%10ccc(-c%11sc(-c%12ccc(-c%13cc%14c(-c%15ccc(CC)s%15)c%15sc(-c%16ccc(-c%17sc(-c%18cccs%18)c%18c%17C(=O)c%17c(CC)sc(CC)c%17C%18=O)s%16)cc%15c(-c%15ccc(CC)s%15)c%14s%13)s%12)c%12c%11C(=O)c%11c(CC)sc(CC)c%11C%12=O)s%10)cc9c(-c9ccc(CC)s9)c8s7)s6)c6c5C(=O)c5c(CC)sc(CC)c5C6=O)s4)sc3c(-c3ccc(CC)s3)c3ccsc23)s1","10.1021/acsami.0c01850"
"3MT-Th","ITIC","9.73","0.95","17.01","60.08","CCc1ccc(C2(c3ccc(CC)cc3)c3cc4c(cc3-c3sc5cc(/C=C6\C(=O)c7ccccc7C6=C(C#N)C#N)sc5c32)C(c2ccc(CC)cc2)(c2ccc(CC)cc2)c2c-4sc3cc(/C=C4\C(=O)c5ccccc5C4=C(C#N)C#N)sc23)cc1","CCOC(=O)c1ccsc1-c1cc2c(-c3ccc(CC)s3)c3sc(-c4cc(C(=O)OCC)c(-c5cc6c(-c7ccc(CC)s7)c7sc(-c8cc(C(=O)OCC)c(-c9cc%10c(-c%11ccc(CC)s%11)c%11sccc%11c(-c%11ccc(CC)s%11)c%10s9)s8)cc7c(-c7ccc(CC)s7)c6s5)s4)cc3c(-c3ccc(CC)s3)c2s1","10.1002/aenm.201700566"
"PBDB-TSCl","IT-4F","13.13","0.834","21.17","74.37","CCc1ccc(C2(c3ccc(CC)cc3)c3cc4c(cc3-c3sc5cc(/C=C6\C(=O)c7cc(F)c(F)cc7C6=C(C#N)C#N)sc5c32)C(c2ccc(CC)cc2)(c2ccc(CC)cc2)c2c-4sc3cc(/C=C4\C(=O)c5cc(F)c(F)cc5C4=C(C#N)C#N)sc23)cc1","CCSc1sc(-c2c3cc(-c4ccc(-c5sc(-c6ccc(-c7cc8c(-c9cc(Cl)c(SCC)s9)c9sc(-c%10ccc(-c%11sc(-c%12ccc(-c%13cc%14c(-c%15cc(Cl)c(SCC)s%15)c%15sc(-c%16ccc(-c%17sc(-c%18cccs%18)c%18c%17C(=O)c%17c(CC)sc(CC)c%17C%18=O)s%16)cc%15c(-c%15cc(Cl)c(SCC)s%15)c%14s%13)s%12)c%12c%11C(=O)c%11c(CC)sc(CC)c%11C%12=O)s%10)cc9c(-c9cc(Cl)c(SCC)s9)c8s7)s6)c6c5C(=O)c5c(CC)sc(CC)c5C6=O)s4)sc3c(-c3cc(Cl)c(SCC)s3)c3ccsc23)cc1Cl","10.1021/acsenergylett.9b01819"
"PTzBI-oF","PFA1","15.11","0.87","23.96","72.67","CCc1c(/C=C2\C(=O)c3ccc(F)cc3C2=C(C#N)C#N)sc2c1sc1c3c4nsnc4c4c5sc6c(CC)c(/C=C7\C(=O)c8cc(F)c(-c9ccc(-c%10cc%11c(cc%10F)C(=C(C#N)C#N)/C(=C/c%10sc%12c(sc%13c%14c%15nsnc%15c%15c%16sc%17c(CC)c(/C=C%18\C(=O)c%19cc(F)c(-c%20cccs%20)cc%19C%18=C(C#N)C#N)sc%17c%16n(CC)c%15c%14n(CC)c%12%13)c%10CC)C%11=O)s9)cc8C7=C(C#N)C#N)sc6c5n(CC)c4c3n(CC)c21","CCc1ccc(-c2c3cc(-c4sc(-c5c6c(c(-c7cc(F)c(-c8cc9c(-c%10ccc(CC)s%10)c%10sc(-c%11sc(-c%12c%13c(c(-c%14cc(F)c(-c%15cc%16c(-c%17ccc(CC)s%17)c%17sc(-c%18sc(-c%19c%20c(c(-c%21cc(F)cs%21)c%21nn(CC)nc%19%21)C(=O)N(CC)C%20=O)cc%18F)cc%17c(-c%17ccc(CC)s%17)c%16s%15)s%14)c%14nn(CC)nc%12%14)C(=O)N(CC)C%13=O)cc%11F)cc%10c(-c%10ccc(CC)s%10)c9s8)s7)c7nn(CC)nc57)C(=O)N(CC)C6=O)cc4F)sc3c(-c3ccc(CC)s3)c3ccsc23)s1","10.1021/acsenergylett.0c02053"
"PTzBI-oF","PY5T","4.01","0.91","9.91","44.42","CCc1c(/C=C2\C(=O)c3ccccc3C2=C(C#N)C#N)sc2c1sc1c3c4nsnc4c4c5sc6c(CC)c(/C=C7\C(=O)c8ccc(-c9ccc(-c%10ccc%11c(c%10)C(=C(C#N)C#N)/C(=C/c%10sc%12c(sc%13c%14c%15nsnc%15c%15c%16sc%17c(CC)c(/C=C%18\C(=O)c%19ccc(-c%20cccs%20)cc%19C%18=C(C#N)C#N)sc%17c%16n(CC)c%15c%14n(CC)c%12%13)c%10CC)C%11=O)s9)cc8C7=C(C#N)C#N)sc6c5n(CC)c4c3n(CC)c21","CCc1ccc(-c2c3cc(-c4sc(-c5c6c(c(-c7cc(F)c(-c8cc9c(-c%10ccc(CC)s%10)c%10sc(-c%11sc(-c%12c%13c(c(-c%14cc(F)c(-c%15cc%16c(-c%17ccc(CC)s%17)c%17sc(-c%18sc(-c%19c%20c(c(-c%21cc(F)cs%21)c%21nn(CC)nc%19%21)C(=O)N(CC)C%20=O)cc%18F)cc%17c(-c%17ccc(CC)s%17)c%16s%15)s%14)c%14nn(CC)nc%12%14)C(=O)N(CC)C%13=O)cc%11F)cc%10c(-c%10ccc(CC)s%10)c9s8)s7)c7nn(CC)nc57)C(=O)N(CC)C6=O)cc4F)sc3c(-c3ccc(CC)s3)c3ccsc23)s1","10.1021/acsenergylett.0c02053"
"J71","TTz1","8.77","0.9","15.43","63.2","CCc1cc(-c2ccc(C=C(C#N)C#N)c3nsnc23)sc1-c1nc2sc(-c3sc(-c4ccc(C=C(C#N)C#N)c5nsnc45)cc3CC)nc2s1","CCn1nc2c(-c3ccc(C)s3)c(F)c(F)c(-c3ccc(-c4cc5c(-c6ccc([Si](CC)(CC)CC)s6)c6sc(-c7ccc(-c8c(F)c(F)c(-c9ccc(-c%10cc%11c(-c%12ccc([Si](CC)(CC)CC)s%12)c%12sc(-c%13ccc(-c%14c(F)c(F)c(-c%15ccc(-c%16cc%17c(-c%18ccc([Si](CC)(CC)CC)s%18)c%18sc(C)cc%18c(-c%18ccc([Si](CC)(CC)CC)s%18)c%17s%16)s%15)c%15nn(CC)nc%14%15)s%13)cc%12c(-c%12ccc([Si](CC)(CC)CC)s%12)c%11s%10)s9)c9nn(CC)nc89)s7)cc6c(-c6ccc([Si](CC)(CC)CC)s6)c5s4)s3)c2n1","10.1039/C8TA09370A"
"J71","TTz2","6.3","0.92","12.75","53.7","CCc1cc(-c2ccc(/C=c3\sc(=C(C#N)C#N)n(CC)c3=O)c3nsnc23)sc1-c1nc2sc(-c3sc(-c4ccc(/C=c5\sc(=C(C#N)C#N)n(CC)c5=O)c5nsnc45)cc3CC)nc2s1","CCn1nc2c(-c3ccc(C)s3)c(F)c(F)c(-c3ccc(-c4cc5c(-c6ccc([Si](CC)(CC)CC)s6)c6sc(-c7ccc(-c8c(F)c(F)c(-c9ccc(-c%10cc%11c(-c%12ccc([Si](CC)(CC)CC)s%12)c%12sc(-c%13ccc(-c%14c(F)c(F)c(-c%15ccc(-c%16cc%17c(-c%18ccc([Si](CC)(CC)CC)s%18)c%18sc(C)cc%18c(-c%18ccc([Si](CC)(CC)CC)s%18)c%17s%16)s%15)c%15nn(CC)nc%14%15)s%13)cc%12c(-c%12ccc([Si](CC)(CC)CC)s%12)c%11s%10)s9)c9nn(CC)nc89)s7)cc6c(-c6ccc([Si](CC)(CC)CC)s6)c5s4)s3)c2n1","10.1039/C8TA09370A"
"PCDTBT","DTI","0.75","0.931","2.9","28","CCn1c(=O)c2ccc3c4c(ccc(c1=O)c24)c1c3c2c3ccc4c(=O)n(CC)c(=O)c5ccc(c3c45)c2c2c3ccc4c(=O)n(CC)c(=O)c5ccc(c3c54)c12","CCn1c2ccccc2c2ccc(-c3ccc(-c4ccc(-c5ccc(-c6ccc7c8ccc(-c9ccc(-c%10ccc(-c%11ccc(-c%12ccc%13c%14ccc(-c%15ccc(-c%16ccc(-c%17cccs%17)c%17nsnc%16%17)s%15)cc%14n(CC)c%13c%12)s%11)c%11nsnc%10%11)s9)cc8n(CC)c7c6)s5)c5nsnc45)s3)cc21","10.1002/aenm.201301007"
"PBDTTPD","DTI","1.47","1.051","4.6","30","CCn1c(=O)c2ccc3c4c(ccc(c1=O)c24)c1c3c2c3ccc4c(=O)n(CC)c(=O)c5ccc(c3c45)c2c2c3ccc4c(=O)n(CC)c(=O)c5ccc(c3c54)c12","CCOc1c2cc(-c3sc(-c4cc5c(OCC)c6sc(-c7sc(-c8cc9c(OCC)c%10sc(-c%11scc%12c%11C(=O)N(CC)C%12=O)cc%10c(OCC)c9s8)c8c7C(=O)N(CC)C8=O)cc6c(OCC)c5s4)c4c3C(=O)N(CC)C4=O)sc2c(OCC)c2ccsc12","10.1002/aenm.201301007"
"PDTSBT","DTI","1.32","0.725","5.7","32","CCn1c(=O)c2ccc3c4c(ccc(c1=O)c24)c1c3c2c3ccc4c(=O)n(CC)c(=O)c5ccc(c3c45)c2c2c3ccc4c(=O)n(CC)c(=O)c5ccc(c3c54)c12","CC[Si]1(CC)c2ccsc2-c2sc(-c3ccc(-c4cc5c(s4)-c4sc(-c6ccc(-c7cc8c(s7)-c7sc(-c9cccc%10nsnc9%10)cc7[Si]8(CC)CC)c7nsnc67)cc4[Si]5(CC)CC)c4nsnc34)cc21","10.1002/aenm.201301007"
"P3HT","DTI","1.45","0.613","4.3","55","CCn1c(=O)c2ccc3c4c(ccc(c1=O)c24)c1c3c2c3ccc4c(=O)n(CC)c(=O)c5ccc(c3c45)c2c2c3ccc4c(=O)n(CC)c(=O)c5ccc(c3c54)c12","CCc1cc(C)sc1-c1sc(-c2cc(CC)c(-c3sc(-c4cc(CC)c(-c5sc(C)cc5CC)s4)cc3CC)s2)cc1CC","10.1002/aenm.201301007"
"BTR","BO-4Cl","11.3","0.83","18.93","72","CCc1c(/C=C2\C(=O)c3cc(Cl)c(Cl)cc3C2=C(C#N)C#N)sc2c1sc1c3c4nsnc4c4c5sc6c(CC)c(/C=C7\C(=O)c8cc(Cl)c(Cl)cc8C7=C(C#N)C#N)sc6c5n(CC)c4c3n(CC)c21","CCc1cc(-c2c3cc(-c4cc(CC)c(-c5cc(CC)c(-c6ccc(/C=C7/SC(=S)N(CC)C7=O)s6)s5)s4)sc3c(-c3cc(CC)c(CC)s3)c3cc(-c4cc(CC)c(-c5cc(CC)c(-c6ccc(/C=C7/SC(=S)N(CC)C7=O)s6)s5)s4)sc23)sc1CC","10.1007/s40843-020-1269-9"
"B1","BO-4Cl","15.3","0.83","25.27","73","CCc1c(/C=C2\C(=O)c3cc(Cl)c(Cl)cc3C2=C(C#N)C#N)sc2c1sc1c3c4nsnc4c4c5sc6c(CC)c(/C=C7\C(=O)c8cc(Cl)c(Cl)cc8C7=C(C#N)C#N)sc6c5n(CC)c4c3n(CC)c21","CCSc1ccc(-c2c3cc(-c4cc(CC)c(-c5cc(CC)c(-c6ccc(/C=C7/SC(=S)N(CC)C7=O)s6)s5)s4)sc3c(-c3ccc(SCC)cc3)c3cc(-c4cc(CC)c(-c5cc(CC)c(-c6ccc(/C=C7/SC(=S)N(CC)C7=O)s6)s5)s4)sc23)cc1","10.1007/s40843-020-1269-9"
"PBDB-BzT","IT-M","12.1","0.96","17.97","70","CCc1ccc(C2(c3ccc(CC)cc3)c3cc4c(cc3-c3sc5cc(/C=C6\C(=O)c7ccc(C)cc7C6=C(C#N)C#N)sc5c32)C(c2ccc(CC)cc2)(c2ccc(CC)cc2)c2c-4sc3cc(/C=C4\C(=O)c5ccc(C)cc5C4=C(C#N)C#N)sc23)cc1","CCc1ccc2sc(-c3c4cc(-c5ccc(-c6sc(-c7ccc(-c8cc9c(-c%10cc%11cc(CC)ccc%11s%10)c%10sc(-c%11ccc(-c%12sc(-c%13ccc(-c%14cc%15c(-c%16cc%17cc(CC)ccc%17s%16)c%16sc(-c%17ccc(-c%18sc(-c%19cccs%19)c%19c%18C(=O)c%18c(CC)sc(CC)c%18C%19=O)s%17)cc%16c(-c%16cc%17cc(CC)ccc%17s%16)c%15s%14)s%13)c%13c%12C(=O)c%12c(CC)sc(CC)c%12C%13=O)s%11)cc%10c(-c%10cc%11cc(CC)ccc%11s%10)c9s8)s7)c7c6C(=O)c6c(CC)sc(CC)c6C7=O)s5)sc4c(-c4cc5cc(CC)ccc5s4)c4ccsc34)cc2c1","10.1039/C8TA00368H"
"PBDB-T","DF-TCIC","8.23","0.86","16.39","58","CCC1(CC)c2cc(/C=C3\C(=O)c4ccccc4C3=C(C#N)C#N)sc2-c2sc(-c3sc(-c4cc5c(s4)-c4sc(/C=C6\C(=O)c7ccccc7C6=C(C#N)C#N)cc4C5(CC)CC)c(F)c3F)cc21","CCc1ccc(-c2c3cc(-c4ccc(-c5sc(-c6ccc(-c7cc8c(-c9ccc(CC)s9)c9sc(-c%10ccc(-c%11sc(-c%12ccc(-c%13cc%14c(-c%15ccc(CC)s%15)c%15sc(-c%16ccc(-c%17sc(-c%18cccs%18)c%18c%17C(=O)c%17c(CC)sc(CC)c%17C%18=O)s%16)cc%15c(-c%15ccc(CC)s%15)c%14s%13)s%12)c%12c%11C(=O)c%11c(CC)sc(CC)c%11C%12=O)s%10)cc9c(-c9ccc(CC)s9)c8s7)s6)c6c5C(=O)c5c(CC)sc(CC)c5C6=O)s4)sc3c(-c3ccc(CC)s3)c3ccsc23)s1","10.1039/C8QM00609A"
"PBDB-T","HF-TCIC","9.86","0.76","20.04","65","CCC1(CC)c2cc(/C=C3\C(=O)c4cc(F)c(F)cc4C3=C(C#N)C#N)sc2-c2sc(-c3sc(-c4cc5c(s4)-c4sc(/C=C6\C(=O)c7cc(F)c(F)cc7C6=C(C#N)C#N)cc4C5(CC)CC)c(F)c3F)cc21","CCc1ccc(-c2c3cc(-c4ccc(-c5sc(-c6ccc(-c7cc8c(-c9ccc(CC)s9)c9sc(-c%10ccc(-c%11sc(-c%12ccc(-c%13cc%14c(-c%15ccc(CC)s%15)c%15sc(-c%16ccc(-c%17sc(-c%18cccs%18)c%18c%17C(=O)c%17c(CC)sc(CC)c%17C%18=O)s%16)cc%15c(-c%15ccc(CC)s%15)c%14s%13)s%12)c%12c%11C(=O)c%11c(CC)sc(CC)c%11C%12=O)s%10)cc9c(-c9ccc(CC)s9)c8s7)s6)c6c5C(=O)c5c(CC)sc(CC)c5C6=O)s4)sc3c(-c3ccc(CC)s3)c3ccsc23)s1","10.1039/C8QM00609A"
"P3HT","ITIC","1.25","0.52","4.22","56.93","CCc1ccc(C2(c3ccc(CC)cc3)c3cc4c(cc3-c3sc5cc(/C=C6\C(=O)c7ccccc7C6=C(C#N)C#N)sc5c32)C(c2ccc(CC)cc2)(c2ccc(CC)cc2)c2c-4sc3cc(/C=C4\C(=O)c5ccccc5C4=C(C#N)C#N)sc23)cc1","CCc1cc(C)sc1-c1sc(-c2cc(CC)c(-c3sc(-c4cc(CC)c(-c5sc(C)cc5CC)s4)cc3CC)s2)cc1CC","10.1002/adma.201601803"
"PDCBT","ITIC","10.16","0.94","16.5","65.67","CCc1ccc(C2(c3ccc(CC)cc3)c3cc4c(cc3-c3sc5cc(/C=C6\C(=O)c7ccccc7C6=C(C#N)C#N)sc5c32)C(c2ccc(CC)cc2)(c2ccc(CC)cc2)c2c-4sc3cc(/C=C4\C(=O)c5ccccc5C4=C(C#N)C#N)sc23)cc1","CCOC(=O)c1cc(-c2cc(C(=O)OCC)c(-c3ccc(-c4ccc(-c5sc(-c6cc(C(=O)OCC)c(-c7ccc(-c8ccc(-c9sc(-c%10cc(C(=O)OCC)c(-c%11cccs%11)s%10)cc9C(=O)OCC)s8)s7)s6)cc5C(=O)OCC)s4)s3)s2)sc1-c1cccs1","10.1002/adma.201601803"
"PTB7-Th","BTPV-4F-eC9","12.77","0.661","28.2","68.48","CCc1c(/C=C/C=C2\C(=O)c3cc(F)c(F)cc3C2=C(C#N)C#N)sc2c1sc1c3c4nsnc4c4c5sc6c(CC)c(/C=C/C=C7\C(=O)c8cc(F)c(F)cc8C7=C(C#N)C#N)sc6c5n(CC)c4c3n(CC)c21","CCOC(=O)c1sc2c(-c3cc4c(-c5ccc(CC)s5)c5sc(-c6sc(-c7cc8c(-c9ccc(CC)s9)c9sc(-c%10sc(-c%11cc%12c(-c%13ccc(CC)s%13)c%13sccc%13c(-c%13ccc(CC)s%13)c%12s%11)c%11sc(C(=O)OCC)c(F)c%10%11)cc9c(-c9ccc(CC)s9)c8s7)c7sc(C(=O)OCC)c(F)c67)cc5c(-c5ccc(CC)s5)c4s3)scc2c1F","10.1002/adfm.202102361"
"PTQ10","m-DTC-2Cl","12.14","0.992","16.67","73.42","CCc1ccc(C2(c3ccc(CC)cc3)c3cc4c5cc6c(cc5n(CC)c4cc3-c3sc(/C=C4\C(=O)c5ccc(Cl)cc5C4=C(C#N)C#N)cc32)-c2sc(/C=C3\C(=O)c4ccc(Cl)cc4C3=C(C#N)C#N)cc2C6(c2ccc(CC)cc2)c2ccc(CC)cc2)cc1","CCOc1cnc2c(-c3ccc(-c4c(F)c(F)c(-c5ccc(-c6c(F)c(F)c(-c7cccs7)c7ncc(OCC)nc67)s5)c5ncc(OCC)nc45)s3)c(F)c(F)cc2n1","10.1002/adfm.202102361"
"PBDB-T","IT-4F","10.1","0.71","20.13","70.65","CCc1ccc(C2(c3ccc(CC)cc3)c3cc4c(cc3-c3sc5cc(/C=C6\C(=O)c7cc(F)c(F)cc7C6=C(C#N)C#N)sc5c32)C(c2ccc(CC)cc2)(c2ccc(CC)cc2)c2c-4sc3cc(/C=C4\C(=O)c5cc(F)c(F)cc5C4=C(C#N)C#N)sc23)cc1","CCc1ccc(-c2c3cc(-c4ccc(-c5sc(-c6ccc(-c7cc8c(-c9ccc(CC)s9)c9sc(-c%10ccc(-c%11sc(-c%12ccc(-c%13cc%14c(-c%15ccc(CC)s%15)c%15sc(-c%16ccc(-c%17sc(-c%18cccs%18)c%18c%17C(=O)c%17c(CC)sc(CC)c%17C%18=O)s%16)cc%15c(-c%15ccc(CC)s%15)c%14s%13)s%12)c%12c%11C(=O)c%11c(CC)sc(CC)c%11C%12=O)s%10)cc9c(-c9ccc(CC)s9)c8s7)s6)c6c5C(=O)c5c(CC)sc(CC)c5C6=O)s4)sc3c(-c3ccc(CC)s3)c3ccsc23)s1","10.1002/aenm.201901823"
"PBDB-T","H2","15.12","0.79","25.82","73","CCc1c(/C=C2\C(=O)c3ccc(Cl)cc3C2=C(C#N)C#N)sc2c1sc1c3c4nsnc4c4c5sc6c(CC)c(/C=C7\C(=O)c8ccc(Cl)cc8C7=C(C#N)C#N)sc6c5n(CC)c4c3n(CC)c21","CCc1ccc(-c2c3cc(-c4ccc(-c5sc(-c6ccc(-c7cc8c(-c9ccc(CC)s9)c9sc(-c%10ccc(-c%11sc(-c%12ccc(-c%13cc%14c(-c%15ccc(CC)s%15)c%15sc(-c%16ccc(-c%17sc(-c%18cccs%18)c%18c%17C(=O)c%17c(CC)sc(CC)c%17C%18=O)s%16)cc%15c(-c%15ccc(CC)s%15)c%14s%13)s%12)c%12c%11C(=O)c%11c(CC)sc(CC)c%11C%12=O)s%10)cc9c(-c9ccc(CC)s9)c8s7)s6)c6c5C(=O)c5c(CC)sc(CC)c5C6=O)s4)sc3c(-c3ccc(CC)s3)c3ccsc23)s1","10.1002/anie.202006081"
"PBDB-T","BTTPC","14.51","0.89","22.25","73","CCc1c(/C=C2\C(=O)c3cc4ccsc4cc3C2=C(C#N)C#N)sc2c1sc1c3c4nsnc4c4c5sc6c(CC)c(/C=C7\C(=O)c8cc9ccsc9cc8C7=C(C#N)C#N)sc6c5n(CC)c4c3n(CC)c21","CCc1ccc(-c2c3cc(-c4ccc(-c5sc(-c6ccc(-c7cc8c(-c9ccc(CC)s9)c9sc(-c%10ccc(-c%11sc(-c%12ccc(-c%13cc%14c(-c%15ccc(CC)s%15)c%15sc(-c%16ccc(-c%17sc(-c%18cccs%18)c%18c%17C(=O)c%17c(CC)sc(CC)c%17C%18=O)s%16)cc%15c(-c%15ccc(CC)s%15)c%14s%13)s%12)c%12c%11C(=O)c%11c(CC)sc(CC)c%11C%12=O)s%10)cc9c(-c9ccc(CC)s9)c8s7)s6)c6c5C(=O)c5c(CC)sc(CC)c5C6=O)s4)sc3c(-c3ccc(CC)s3)c3ccsc23)s1","10.1039/C9TA11285E"
"PBDB-T","BTTPC-Br","15.22","0.86","24.71","71","CCc1c(/C=C2\C(=O)c3cc4cc(Br)sc4cc3C2=C(C#N)C#N)sc2c1sc1c3c4nsnc4c4c5sc6c(CC)c(/C=C7\C(=O)c8cc9cc(Br)sc9cc8C7=C(C#N)C#N)sc6c5n(CC)c4c3n(CC)c21","CCc1ccc(-c2c3cc(-c4ccc(-c5sc(-c6ccc(-c7cc8c(-c9ccc(CC)s9)c9sc(-c%10ccc(-c%11sc(-c%12ccc(-c%13cc%14c(-c%15ccc(CC)s%15)c%15sc(-c%16ccc(-c%17sc(-c%18cccs%18)c%18c%17C(=O)c%17c(CC)sc(CC)c%17C%18=O)s%16)cc%15c(-c%15ccc(CC)s%15)c%14s%13)s%12)c%12c%11C(=O)c%11c(CC)sc(CC)c%11C%12=O)s%10)cc9c(-c9ccc(CC)s9)c8s7)s6)c6c5C(=O)c5c(CC)sc(CC)c5C6=O)s4)sc3c(-c3ccc(CC)s3)c3ccsc23)s1","10.1039/C9TA11285E"
"PBDB-T","DICTF","5.93","0.93","10.3","59","CCC1(CC)c2cc(-c3ccc(/C=C4\C(=O)c5ccccc5C4=C(C#N)C#N)s3)ccc2-c2ccc(-c3ccc(/C=C4\C(=O)c5ccccc5C4=C(C#N)C#N)s3)cc21","CCc1ccc(-c2c3cc(-c4ccc(-c5sc(-c6ccc(-c7cc8c(-c9ccc(CC)s9)c9sc(-c%10ccc(-c%11sc(-c%12ccc(-c%13cc%14c(-c%15ccc(CC)s%15)c%15sc(-c%16ccc(-c%17sc(-c%18cccs%18)c%18c%17C(=O)c%17c(CC)sc(CC)c%17C%18=O)s%16)cc%15c(-c%15ccc(CC)s%15)c%14s%13)s%12)c%12c%11C(=O)c%11c(CC)sc(CC)c%11C%12=O)s%10)cc9c(-c9ccc(CC)s9)c8s7)s6)c6c5C(=O)c5c(CC)sc(CC)c5C6=O)s4)sc3c(-c3ccc(CC)s3)c3ccsc23)s1","10.1002/adma.201604964"
"PBDB-T","FDICTF","10.06","0.94","15.81","66","CCC1(CC)c2cc3c(cc2-c2cc4c(cc21)-c1sc(/C=C2\C(=O)c5ccccc5C2=C(C#N)C#N)cc1C4(CC)CC)C(CC)(CC)c1cc(/C=C2\C(=O)c4ccccc4C2=C(C#N)C#N)sc1-3","CCc1ccc(-c2c3cc(-c4ccc(-c5sc(-c6ccc(-c7cc8c(-c9ccc(CC)s9)c9sc(-c%10ccc(-c%11sc(-c%12ccc(-c%13cc%14c(-c%15ccc(CC)s%15)c%15sc(-c%16ccc(-c%17sc(-c%18cccs%18)c%18c%17C(=O)c%17c(CC)sc(CC)c%17C%18=O)s%16)cc%15c(-c%15ccc(CC)s%15)c%14s%13)s%12)c%12c%11C(=O)c%11c(CC)sc(CC)c%11C%12=O)s%10)cc9c(-c9ccc(CC)s9)c8s7)s6)c6c5C(=O)c5c(CC)sc(CC)c5C6=O)s4)sc3c(-c3ccc(CC)s3)c3ccsc23)s1","10.1002/adma.201604964"
"J12","m-ITTC","8.74","0.943","16.64","55.7","CCc1ccc(C2(c3ccc(CC)cc3)c3cc4c(cc3-c3sc5cc(/C=C6\C(=O)c7cscc7C6=C(C#N)C#N)sc5c32)C(c2ccc(CC)cc2)(c2ccc(CC)cc2)c2c-4sc3cc(/C=C4\C(=O)c5cscc5C4=C(C#N)C#N)sc23)cc1","CCOc1cc(-c2c3cc(-c4ccc(-c5c(F)c(F)c(-c6ccc(-c7cc8c(-c9cc(OCC)c(Cl)s9)c9sc(-c%10ccc(-c%11c(F)c(F)c(-c%12ccc(-c%13cc%14c(-c%15cc(OCC)c(Cl)s%15)c%15sc(-c%16ccc(-c%17c(F)c(F)c(-c%18cccs%18)c%18nn(CC)nc%17%18)s%16)cc%15c(-c%15cc(OCC)c(Cl)s%15)c%14s%13)s%12)c%12nn(CC)nc%11%12)s%10)cc9c(-c9cc(OCC)c(Cl)s9)c8s7)s6)c6nn(CC)nc56)s4)sc3c(-c3cc(OCC)c(Cl)s3)c3ccsc23)sc1Cl","10.1021/acs.chemmater.8b05352"
"J11","m-ITTC","12.32","0.935","18.05","73","CCc1ccc(C2(c3ccc(CC)cc3)c3cc4c(cc3-c3sc5cc(/C=C6\C(=O)c7cscc7C6=C(C#N)C#N)sc5c32)C(c2ccc(CC)cc2)(c2ccc(CC)cc2)c2c-4sc3cc(/C=C4\C(=O)c5cscc5C4=C(C#N)C#N)sc23)cc1","CCc1cc(-c2c3cc(-c4ccc(-c5c(F)c(F)c(-c6ccc(-c7cc8c(-c9cc(CC)c(Cl)s9)c9sc(-c%10ccc(-c%11c(F)c(F)c(-c%12ccc(-c%13cc%14c(-c%15cc(CC)c(Cl)s%15)c%15sc(-c%16ccc(-c%17c(F)c(F)c(-c%18cccs%18)c%18nn(CC)nc%17%18)s%16)cc%15c(-c%15cc(CC)c(Cl)s%15)c%14s%13)s%12)c%12nn(CC)nc%11%12)s%10)cc9c(-c9cc(CC)c(Cl)s9)c8s7)s6)c6nn(CC)nc56)s4)sc3c(-c3cc(CC)c(Cl)s3)c3ccsc23)sc1Cl","10.1021/acs.chemmater.8b05352"
"SM1","IDIC","10.11","0.905","15.18","73.55","CCC1(CC)c2cc3c(cc2-c2sc(/C=C4\C(=O)c5ccccc5C4=C(C#N)C#N)cc21)C(CC)(CC)c1cc(/C=C2\C(=O)c4ccccc4C2=C(C#N)C#N)sc1-3","CCOC(=O)/C(C#N)=C\c1cc(CC)c(-c2ccc(-c3sc(-c4cc5c(-c6ccc(CC)s6)c6sc(-c7cc(CC)c(-c8ccc(-c9sc(/C=C(\C#N)C(=O)OCC)cc9CC)s8)s7)cc6c(-c6ccc(CC)s6)c5s4)cc3CC)s2)s1","10.1021/acs.chemmater.7b02536"
"SM1","Y6","12.72","0.805","23.59","67","CCc1c(/C=C2\C(=O)c3cc(F)c(F)cc3C2=C(C#N)C#N)sc2c1sc1c3c4nsnc4c4c5sc6cc(/C=C7\C(=O)c8cc(F)c(F)cc8C7=C(C#N)C#N)sc6c5n(CC)c4c3n(CC)c21","CCOC(=O)/C(C#N)=C\c1cc(CC)c(-c2ccc(-c3sc(-c4cc5c(-c6ccc(CC)s6)c6sc(-c7cc(CC)c(-c8ccc(-c9sc(/C=C(\C#N)C(=O)OCC)cc9CC)s8)s7)cc6c(-c6ccc(CC)s6)c5s4)cc3CC)s2)s1","10.1002/adma.201908373"
"SM1-S","Y6","12.94","0.825","23.23","67.7","CCc1c(/C=C2\C(=O)c3cc(F)c(F)cc3C2=C(C#N)C#N)sc2c1sc1c3c4nsnc4c4c5sc6cc(/C=C7\C(=O)c8cc(F)c(F)cc8C7=C(C#N)C#N)sc6c5n(CC)c4c3n(CC)c21","CCOC(=O)/C(C#N)=C\c1cc(CC)c(-c2ccc(-c3sc(-c4cc5c(-c6ccc(SCC)s6)c6sc(-c7cc(CC)c(-c8ccc(-c9sc(/C=C(\C#N)C(=O)OCC)cc9CC)s8)s7)cc6c(-c6ccc(SCC)s6)c5s4)cc3CC)s2)s1","10.1002/adma.201908373"
"SM1-F","Y6","14.07","0.866","23.25","69.9","CCc1c(/C=C2\C(=O)c3cc(F)c(F)cc3C2=C(C#N)C#N)sc2c1sc1c3c4nsnc4c4c5sc6cc(/C=C7\C(=O)c8cc(F)c(F)cc8C7=C(C#N)C#N)sc6c5n(CC)c4c3n(CC)c21","CCOC(=O)/C(C#N)=C\c1cc(CC)c(-c2ccc(-c3sc(-c4cc5c(-c6cc(F)c(CC)s6)c6sc(-c7cc(CC)c(-c8ccc(-c9sc(/C=C(\C#N)C(=O)OCC)cc9CC)s8)s7)cc6c(-c6cc(F)c(CC)s6)c5s4)cc3CC)s2)s1","10.1002/adma.201908373"
"P3HT","SF-OR","4.7","0.97","7.5","65","CCc1cc(-c2ccc3c(c2)C2(c4cc(-c5cc(CC)c(/C=C6\SC(=S)N(CC)C6=O)s5)ccc4-3)c3cc(-c4cc(CC)c(/C=C5\SC(=S)N(CC)C5=O)s4)ccc3-c3ccc(-c4cc(CC)c(/C=C5\SC(=S)N(CC)C5=O)s4)cc32)sc1/C=C1\SC(=S)N(CC)C1=O","CCc1cc(C)sc1-c1sc(-c2cc(CC)c(-c3sc(-c4cc(CC)c(-c5sc(C)cc5CC)s4)cc3CC)s2)cc1CC","10.1021/acs.chemmater.6b03323"
"PBDB-T","ITBTR-C6","9.29","0.88","16.3","64.18","CCc1ccc(C2(c3ccc(CC)cc3)c3cc4c(cc3-c3sc5cc(-c6ccc(/C=c7\sc(=C(C#N)C#N)n(CC)c7=O)c7nsnc67)sc5c32)C(c2ccc(CC)cc2)(c2ccc(CC)cc2)c2c-4sc3cc(-c4ccc(/C=c5\sc(=C(C#N)C#N)n(CC)c5=O)c5nsnc45)sc23)cc1","CCc1ccc(-c2c3cc(-c4ccc(-c5sc(-c6ccc(-c7cc8c(-c9ccc(CC)s9)c9sc(-c%10ccc(-c%11sc(-c%12ccc(-c%13cc%14c(-c%15ccc(CC)s%15)c%15sc(-c%16ccc(-c%17sc(-c%18cccs%18)c%18c%17C(=O)c%17c(CC)sc(CC)c%17C%18=O)s%16)cc%15c(-c%15ccc(CC)s%15)c%14s%13)s%12)c%12c%11C(=O)c%11c(CC)sc(CC)c%11C%12=O)s%10)cc9c(-c9ccc(CC)s9)c8s7)s6)c6c5C(=O)c5c(CC)sc(CC)c5C6=O)s4)sc3c(-c3ccc(CC)s3)c3ccsc23)s1","10.1021/acsaem.8b00851"
"PBDB-T","R10-4Cl","10.7","0.85","18.9","66.6","CCc1ccc(C2(c3ccc(CC)cc3)c3cc4c(cc3-c3sc(/C=C5\C(=O)c6cc(Cl)c(Cl)cc6C5=C(C#N)C#N)cc32)C(c2ccc(CC)cc2)(c2ccc(CC)cc2)c2c-4sc3c4c(sc23)-c2cc3c(cc2C4(c2ccc(CC)cc2)c2ccc(CC)cc2)-c2sc(/C=C4\C(=O)c5cc(Cl)c(Cl)cc5C4=C(C#N)C#N)cc2C3(c2ccc(CC)cc2)c2ccc(CC)cc2)cc1","CCc1ccc(-c2c3cc(-c4ccc(-c5sc(-c6ccc(-c7cc8c(-c9ccc(CC)s9)c9sc(-c%10ccc(-c%11sc(-c%12ccc(-c%13cc%14c(-c%15ccc(CC)s%15)c%15sc(-c%16ccc(-c%17sc(-c%18cccs%18)c%18c%17C(=O)c%17c(CC)sc(CC)c%17C%18=O)s%16)cc%15c(-c%15ccc(CC)s%15)c%14s%13)s%12)c%12c%11C(=O)c%11c(CC)sc(CC)c%11C%12=O)s%10)cc9c(-c9ccc(CC)s9)c8s7)s6)c6c5C(=O)c5c(CC)sc(CC)c5C6=O)s4)sc3c(-c3ccc(CC)s3)c3ccsc23)s1","10.1021/acs.chemmater.8b05047"
