Repository: MarieDevulder/Machine_Learning_OSC_ISEN_Project_24

# Machine_Learning_OSC_ISEN_Project_24
>Marie Devulder et Mathilde Rigaud.

## Le projet.
Ce projet vise à exploiter les techniques de machine learning pour approfondir l'étude sur les cellules solaires organiques. L'objectif principal est d'optimiser leur efficacité et leur performance en analysant des ensembles de données. En utilisant des algorithmes d'apprentissage automatique, nous cherchons à identifier les facteurs clés qui influent sur le rendement des cellules solaires organiques, ce qui pourrait conduire à des avancées significatives dans le domaine de l'énergie solaire renouvelable. <br><br>
Ici le but est de se focaliser sur des combinaisions donc le PCE est autour des 15%.<br>

File: datasets/M12024_DATA_augmented.csv (part 11 of 16)
"Mol_don","Mol_acc","PCE","Voc","Jsc","FF","SMILES_acc","SMILES_don","DOI"
"PBDB-T","R12-4Cl","9.3","0.75","18.5","66.9","CCc1ccc(C2(c3ccc(CC)cc3)c3cc4c(cc3-c3sc5cc(/C=C6\C(=O)c7cc(Cl)c(Cl)cc7C6=C(C#N)C#N)sc5c32)C(c2ccc(CC)cc2)(c2ccc(CC)cc2)c2c-4sc3c4c(sc23)-c2cc3c(cc2C4(c2ccc(CC)cc2)c2ccc(CC)cc2)-c2sc4cc(/C=C5\C(=O)c6cc(Cl)c(Cl)cc6C5=C(C#N)C#N)sc4c2C3(c2ccc(CC)cc2)c2ccc(CC)cc2)cc1","CCc1ccc(-c2c3cc(-c4ccc(-c5sc(-c6ccc(-c7cc8c(-c9ccc(CC)s9)c9sc(-c%10ccc(-c%11sc(-c%12ccc(-c%13cc%14c(-c%15ccc(CC)s%15)c%15sc(-c%16ccc(-c%17sc(-c%18cccs%18)c%18c%17C(=O)c%17c(CC)sc(CC)c%17C%18=O)s%16)cc%15c(-c%15ccc(CC)s%15)c%14s%13)s%12)c%12c%11C(=O)c%11c(CC)sc(CC)c%11C%12=O)s%10)cc9c(-c9ccc(CC)s9)c8s7)s6)c6c5C(=O)c5c(CC)sc(CC)c5C6=O)s4)sc3c(-c3ccc(CC)s3)c3ccsc23)s1","10.1021/acs.chemmater.8b05047"
"PBDB-T","IDT-3EsT","7.43","0.985","13.49","56","CCOC(=O)c1cc(/C=C2\C(=O)c3ccccc3C2=C(C#N)C#N)sc1-c1cc2c(s1)-c1cc3c(cc1C2(c1ccc(CC)cc1)c1ccc(CC)cc1)-c1sc(-c2sc(/C=C4\C(=O)c5ccccc5C4=C(C#N)C#N)cc2C(=O)OCC)cc1C3(c1ccc(CC)cc1)c1ccc(CC)cc1","CCc1ccc(-c2c3cc(-c4ccc(-c5sc(-c6ccc(-c7cc8c(-c9ccc(CC)s9)c9sc(-c%10ccc(-c%11sc(-c%12ccc(-c%13cc%14c(-c%15ccc(CC)s%15)c%15sc(-c%16ccc(-c%17sc(-c%18cccs%18)c%18c%17C(=O)c%17c(CC)sc(CC)c%17C%18=O)s%16)cc%15c(-c%15ccc(CC)s%15)c%14s%13)s%12)c%12c%11C(=O)c%11c(CC)sc(CC)c%11C%12=O)s%10)cc9c(-c9ccc(CC)s9)c8s7)s6)c6c5C(=O)c5c(CC)sc(CC)c5C6=O)s4)sc3c(-c3ccc(CC)s3)c3ccsc23)s1","10.1021/acsaem.1c02403"
"PBDB-T","IDT-3EsT-2IC2F","7.54","0.886","14.68","58","CCOC(=O)c1cc(/C=C2\C(=O)c3cc(F)c(F)cc3C2=C(C#N)C#N)sc1-c1cc2c(s1)-c1cc3c(cc1C2(c1ccc(CC)cc1)c1ccc(CC)cc1)-c1sc(-c2sc(/C=C4\C(=O)c5cc(F)c(F)cc5C4=C(C#N)C#N)cc2C(=O)OCC)cc1C3(c1ccc(CC)cc1)c1ccc(CC)cc1","CCc1ccc(-c2c3cc(-c4ccc(-c5sc(-c6ccc(-c7cc8c(-c9ccc(CC)s9)c9sc(-c%10ccc(-c%11sc(-c%12ccc(-c%13cc%14c(-c%15ccc(CC)s%15)c%15sc(-c%16ccc(-c%17sc(-c%18cccs%18)c%18c%17C(=O)c%17c(CC)sc(CC)c%17C%18=O)s%16)cc%15c(-c%15ccc(CC)s%15)c%14s%13)s%12)c%12c%11C(=O)c%11c(CC)sc(CC)c%11C%12=O)s%10)cc9c(-c9ccc(CC)s9)c8s7)s6)c6c5C(=O)c5c(CC)sc(CC)c5C6=O)s4)sc3c(-c3ccc(CC)s3)c3ccsc23)s1","10.1021/acsaem.1c02403"
"PBDB-T","IDT-4EsT-2IC2F","5.45","0.745","13.02","56","CCOC(=O)c1cc(-c2cc3c(s2)-c2cc4c(cc2C3(c2ccc(CC)cc2)c2ccc(CC)cc2)-c2sc(-c3cc(C(=O)OCC)c(/C=C5\C(=O)c6cc(F)c(F)cc6C5=C(C#N)C#N)s3)cc2C4(c2ccc(CC)cc2)c2ccc(CC)cc2)sc1/C=C1\C(=O)c2cc(F)c(F)cc2C1=C(C#N)C#N","CCc1ccc(-c2c3cc(-c4ccc(-c5sc(-c6ccc(-c7cc8c(-c9ccc(CC)s9)c9sc(-c%10ccc(-c%11sc(-c%12ccc(-c%13cc%14c(-c%15ccc(CC)s%15)c%15sc(-c%16ccc(-c%17sc(-c%18cccs%18)c%18c%17C(=O)c%17c(CC)sc(CC)c%17C%18=O)s%16)cc%15c(-c%15ccc(CC)s%15)c%14s%13)s%12)c%12c%11C(=O)c%11c(CC)sc(CC)c%11C%12=O)s%10)cc9c(-c9ccc(CC)s9)c8s7)s6)c6c5C(=O)c5c(CC)sc(CC)c5C6=O)s4)sc3c(-c3ccc(CC)s3)c3ccsc23)s1","10.1021/acsaem.1c02403"
"P3HT","NDICz-6","7.58","0.94","13.67","59","CCN1C(=O)c2ccc3c4c(ccc(c24)C1=O)C(=O)N(c1ccc(C#Cc2ccc4c(c2)c2cc(C(C(=C(C#N)C#N)c5ccc(N6C(=O)c7ccc8c9c(ccc(c79)C6=O)C(=O)N(CC)C8=O)cc5)=c5ccc(=C(C#N)C#N)cc5)ccc2n4CC)cc1)C3=O","CCc1cc(C)sc1-c1sc(-c2cc(CC)c(-c3sc(-c4cc(CC)c(-c5sc(C)cc5CC)s4)cc3CC)s2)cc1CC","10.1016/j.dyepig.2019.107677"
"P3HT","N10","7.65","0.99","12.08","64","CCN1C(=O)c2ccc3c4c(ccc(c24)C1=O)C(=O)N(c1ccc(-c2ccc(-c4cc5c6c(c(-c7ccc(-c8ccc(N9C(=O)c%10ccc%11c%12c(ccc(c%10%12)C9=O)C(=O)N(CC)C%11=O)cc8)s7)cc7c6c4C(=O)N(CC)C7=O)C(=O)N(CC)C5=O)s2)cc1)C3=O","CCc1cc(C)sc1-c1sc(-c2cc(CC)c(-c3sc(-c4cc(CC)c(-c5sc(C)cc5CC)s4)cc3CC)s2)cc1CC","10.1039/C8CC01779D"
"P3HT","N7","2.3","1.17","3.16","62","CCN1C(=O)C2=C(c3ccc(-c4ccc5c6ccc(-c7ccc(C8=C9C(=O)N(CC)C(c%10cccs%10)=C9C(=O)N8CC)s7)cc6n(CC)c5c4)s3)N(CC)C(=O)C2=C1c1cccs1","CCc1cc(C)sc1-c1sc(-c2cc(CC)c(-c3sc(-c4cc(CC)c(-c5sc(C)cc5CC)s4)cc3CC)s2)cc1CC","10.1039/C6RA01558A"
"P3HT","N6b","1.16","1.08","2.06","52","CCN1C(=O)C2=C(c3ccc(-c4ccc(-c5ccc(C6=C7C(=O)N(CC)C(c8cccs8)=C7C(=O)N6CC)s5)c5nsnc45)s3)N(CC)C(=O)C2=C1c1cccs1","CCc1cc(C)sc1-c1sc(-c2cc(CC)c(-c3sc(-c4cc(CC)c(-c5sc(C)cc5CC)s4)cc3CC)s2)cc1CC","10.1039/C4RA09668A"
"FTAZ","IDTCF","0.59","0.705","2.1","39.6","CCC1(CC)c2cc3c(cc2-c2sc(/C=C/C4=C(C#N)C(=C(C#N)C#N)OC4(C)C)cc21)C(CC)(CC)c1cc(/C=C/C2=C(C#N)C(=C(C#N)C#N)OC2(C)C)sc1-3","CCc1c2cc(-c3ccc(-c4c(F)c(F)c(-c5ccc(-c6cc7c(CC)c8sc(-c9ccc(-c%10c(F)c(F)c(-c%11ccc(-c%12cc%13c(CC)c%14sc(-c%15ccc(-c%16c(F)c(F)c(-c%17cccs%17)c%17nn(CC)nc%16%17)s%15)cc%14c(CC)c%13s%12)s%11)c%11nn(CC)nc%10%11)s9)cc8c(CC)c7s6)s5)c5nn(CC)nc45)s3)sc2c(CC)c2ccsc12","10.1039/C9QM00314B"
"P3HT","NDI-3TH","1.5","0.82","3.51","52","CCc1ccc(-c2ccc(-c3ccc(-c4cc5c6c(c(-c7ccc(-c8ccc(-c9ccc(CC)s9)s8)s7)cc7c6c4C(=O)N(CC)C7=O)C(=O)N(CC)C5=O)s3)s2)s1","CCc1cc(C)sc1-c1sc(-c2cc(CC)c(-c3sc(-c4cc(CC)c(-c5sc(C)cc5CC)s4)cc3CC)s2)cc1CC","10.1002/aenm.201100285"
"P(T4-iI-M)","ITIC","2.4","0.76","7.3","40","CCc1ccc(C2(c3ccc(CC)cc3)c3cc4c(cc3-c3sc5cc(/C=C6\C(=O)c7ccccc7C6=C(C#N)C#N)sc5c32)C(c2ccc(CC)cc2)(c2ccc(CC)cc2)c2c-4sc3cc(/C=C4\C(=O)c5ccccc5C4=C(C#N)C#N)sc23)cc1","CCc1csc(-c2ccc3c(c2)N(C)C(=O)/C3=C2/C(=O)N(C)c3cc(-c4cc(CC)c(-c5ccc(-c6ccc(-c7sc(-c8ccc9c(c8)N(C)C(=O)/C9=C8/C(=O)N(C)c9cc(-c%10cc(CC)c(-c%11ccc(-c%12ccc(-c%13sc(-c%14ccc%15c(c%14)N(C)C(=O)/C%15=C%14/C(=O)N(C)c%15cc(-c%16cc(CC)c(-c%17ccc(-c%18cccs%18)s%17)s%16)ccc%15%14)cc%13CC)s%12)s%11)s%10)ccc98)cc7CC)s6)s5)s4)ccc32)c1","10.1016/j.orgel.2019.02.020"
"P(T4-DPP-M)","ITIC","2.2","0.69","6.7","46","CCc1ccc(C2(c3ccc(CC)cc3)c3cc4c(cc3-c3sc5cc(/C=C6\C(=O)c7ccccc7C6=C(C#N)C#N)sc5c32)C(c2ccc(CC)cc2)(c2ccc(CC)cc2)c2c-4sc3cc(/C=C4\C(=O)c5ccccc5C4=C(C#N)C#N)sc23)cc1","CCc1csc(C2=C3C(=O)N(C)C(c4cc(CC)c(-c5ccc(-c6ccc(-c7sc(C8=C9C(=O)N(C)C(c%10cc(CC)c(-c%11ccc(-c%12ccc(-c%13sc(C%14=C%15C(=O)N(C)C(c%16cc(CC)c(-c%17ccc(-c%18cccs%18)s%17)s%16)=C%15C(=O)N%14C)cc%13CC)s%12)s%11)s%10)=C9C(=O)N8C)cc7CC)s6)s5)s4)=C3C(=O)N2C)c1","10.1016/j.orgel.2019.02.020"
"P(T4-TPD-M)","ITIC","4","1","6.8","57","CCc1ccc(C2(c3ccc(CC)cc3)c3cc4c(cc3-c3sc5cc(/C=C6\C(=O)c7ccccc7C6=C(C#N)C#N)sc5c32)C(c2ccc(CC)cc2)(c2ccc(CC)cc2)c2c-4sc3cc(/C=C4\C(=O)c5ccccc5C4=C(C#N)C#N)sc23)cc1","CCc1csc(-c2sc(-c3cc(CC)c(-c4ccc(-c5ccc(-c6sc(-c7sc(-c8cc(CC)c(-c9ccc(-c%10ccc(-c%11sc(-c%12sc(-c%13cc(CC)c(-c%14ccc(-c%15cccs%15)s%14)s%13)c%13c%12C(=O)N(C)C%13=O)cc%11CC)s%10)s9)s8)c8c7C(=O)N(C)C8=O)cc6CC)s5)s4)s3)c3c2C(=O)N(C)C3=O)c1","10.1016/j.orgel.2019.02.020"
"P3HT","K12","0.73","0.62","2.36","49.8","CCC1(CC)c2ccccc2-c2ccc(-c3ccc(C=C(C#N)C#N)c4nsnc34)cc21","CCc1cc(C)sc1-c1sc(-c2cc(CC)c(-c3sc(-c4cc(CC)c(-c5sc(C)cc5CC)s4)cc3CC)s2)cc1CC","10.1002/aenm.201000024"
"PBDB-T","IDT2-IC","8.18","0.94","13.23","65.71","CCC1(CC)c2cc3c(cc2-c2sc(/C=C4\C(=O)c5ccccc5C4=C(C#N)C#N)cc21)C(CC)(CC)c1cc(-c2cc4c(s2)-c2cc5c(cc2C4(CC)CC)-c2sc(/C=C4\C(=O)c6ccccc6C4=C(C#N)C#N)cc2C5(CC)CC)sc1-3","CCc1ccc(-c2c3cc(-c4ccc(-c5sc(-c6ccc(-c7cc8c(-c9ccc(CC)s9)c9sc(-c%10ccc(-c%11sc(-c%12ccc(-c%13cc%14c(-c%15ccc(CC)s%15)c%15sc(-c%16ccc(-c%17sc(-c%18cccs%18)c%18c%17C(=O)c%17c(CC)sc(CC)c%17C%18=O)s%16)cc%15c(-c%15ccc(CC)s%15)c%14s%13)s%12)c%12c%11C(=O)c%11c(CC)sc(CC)c%11C%12=O)s%10)cc9c(-c9ccc(CC)s9)c8s7)s6)c6c5C(=O)c5c(CC)sc(CC)c5C6=O)s4)sc3c(-c3ccc(CC)s3)c3ccsc23)s1","10.1016/j.orgel.2021.106329"
"PBDB-T","IDT2-IC-4Cl","12.53","0.81","22.22","69.81","CCC1(CC)c2cc3c(cc2-c2sc(/C=C4\C(=O)c5cc(Cl)c(Cl)cc5C4=C(C#N)C#N)cc21)C(CC)(CC)c1cc(-c2cc4c(s2)-c2cc5c(cc2C4(CC)CC)-c2sc(/C=C4\C(=O)c6cc(Cl)c(Cl)cc6C4=C(C#N)C#N)cc2C5(CC)CC)sc1-3","CCc1ccc(-c2c3cc(-c4ccc(-c5sc(-c6ccc(-c7cc8c(-c9ccc(CC)s9)c9sc(-c%10ccc(-c%11sc(-c%12ccc(-c%13cc%14c(-c%15ccc(CC)s%15)c%15sc(-c%16ccc(-c%17sc(-c%18cccs%18)c%18c%17C(=O)c%17c(CC)sc(CC)c%17C%18=O)s%16)cc%15c(-c%15ccc(CC)s%15)c%14s%13)s%12)c%12c%11C(=O)c%11c(CC)sc(CC)c%11C%12=O)s%10)cc9c(-c9ccc(CC)s9)c8s7)s6)c6c5C(=O)c5c(CC)sc(CC)c5C6=O)s4)sc3c(-c3ccc(CC)s3)c3ccsc23)s1","10.1016/j.orgel.2021.106329"
"P3HT","PBI","3.17","0.78","7.4","55","N#C/C(=C\c1ccc(Oc2cc3c4c(ccc5c6c(Oc7ccc(/C=C(\C#N)c8ccc([N+](=O)[O-])cc8)cc7)cc7c8c(ccc(c2c45)c86)C(=O)N(C2CCCCC2)C7=O)C(=O)N(C2CCCCC2)C3=O)cc1)c1ccc([N+](=O)[O-])cc1","CCc1cc(C)sc1-c1sc(-c2cc(CC)c(-c3sc(-c4cc(CC)c(-c5sc(C)cc5CC)s4)cc3CC)s2)cc1CC","10.1016/j.orgel.2012.07.002"
"PTB7-Th","4TIC","10.43","0.78","18.8","72","CCc1ccc(C2(c3ccc(CC)cc3)c3cc(/C=C4\C(=O)c5ccccc5C4=C(C#N)C#N)sc3-c3sc4c5c(sc4c32)-c2sc(/C=C3\C(=O)c4ccccc4C3=C(C#N)C#N)cc2C5(c2ccc(CC)cc2)c2ccc(CC)cc2)cc1","CCOC(=O)c1sc2c(-c3cc4c(-c5ccc(CC)s5)c5sc(-c6sc(-c7cc8c(-c9ccc(CC)s9)c9sc(-c%10sc(-c%11cc%12c(-c%13ccc(CC)s%13)c%13sccc%13c(-c%13ccc(CC)s%13)c%12s%11)c%11sc(C(=O)OCC)c(F)c%10%11)cc9c(-c9ccc(CC)s9)c8s7)c7sc(C(=O)OCC)c(F)c67)cc5c(-c5ccc(CC)s5)c4s3)scc2c1F","10.1021/acs.chemmater.7b02853"
"P3HT","F(DPP)2B2","3.17","1.18","5.35","50","CCN1C(=O)C2=C(c3ccc(-c4ccc5c(c4)C(CC)(CC)c4cc(-c6ccc(C7=C8C(=O)N(CC)C(c9ccc(-c%10ccccc%10)s9)=C8C(=O)N7CC)s6)ccc4-5)s3)N(CC)C(=O)C2=C1c1ccc(-c2ccccc2)s1","CCc1cc(C)sc1-c1sc(-c2cc(CC)c(-c3sc(-c4cc(CC)c(-c5sc(C)cc5CC)s4)cc3CC)s2)cc1CC","10.1039/C4TA06035K"
"PBDB-TF","IT-BT-CN","10.2","1","16.38","62.47","CCc1ccc(C2(c3ccc(CC)cc3)c3cc4c(cc3-c3sc5cc(-c6ccc(C=C(C#N)C#N)c7nsnc67)sc5c32)C(c2ccc(CC)cc2)(c2ccc(CC)cc2)c2c-4sc3cc(-c4ccc(C=C(C#N)C#N)c5nsnc45)sc23)cc1","CCc1sc(-c2c3cc(-c4ccc(-c5sc(-c6ccc(-c7cc8c(-c9cc(F)c(CC)s9)c9sc(-c%10ccc(-c%11sc(-c%12ccc(-c%13cc%14c(-c%15cc(F)c(CC)s%15)c%15sc(-c%16ccc(-c%17sc(-c%18cccs%18)c%18c%17C(=O)c%17c(CC)sc(CC)c%17C%18=O)s%16)cc%15c(-c%15cc(F)c(CC)s%15)c%14s%13)s%12)c%12c%11C(=O)c%11c(CC)sc(CC)c%11C%12=O)s%10)cc9c(-c9cc(F)c(CC)s9)c8s7)s6)c6c5C(=O)c5c(CC)sc(CC)c5C6=O)s4)sc3c(-c3cc(F)c(CC)s3)c3ccsc23)cc1F","10.1021/acsaem.1c01872"
"PBDB-TF","IT-BT-ICN","11.14","0.87","17.54","73.23","CCc1ccc(C2(c3ccc(CC)cc3)c3cc4c(cc3-c3sc5cc(-c6ccc(/C=C7\C(=O)c8ccccc8C7=C(C#N)C#N)c7nsnc67)sc5c32)C(c2ccc(CC)cc2)(c2ccc(CC)cc2)c2c-4sc3cc(-c4ccc(/C=C5/C(=O)c6ccccc6C5=C(C#N)C#N)c5nsnc45)sc23)cc1","CCc1sc(-c2c3cc(-c4ccc(-c5sc(-c6ccc(-c7cc8c(-c9cc(F)c(CC)s9)c9sc(-c%10ccc(-c%11sc(-c%12ccc(-c%13cc%14c(-c%15cc(F)c(CC)s%15)c%15sc(-c%16ccc(-c%17sc(-c%18cccs%18)c%18c%17C(=O)c%17c(CC)sc(CC)c%17C%18=O)s%16)cc%15c(-c%15cc(F)c(CC)s%15)c%14s%13)s%12)c%12c%11C(=O)c%11c(CC)sc(CC)c%11C%12=O)s%10)cc9c(-c9cc(F)c(CC)s9)c8s7)s6)c6c5C(=O)c5c(CC)sc(CC)c5C6=O)s4)sc3c(-c3cc(F)c(CC)s3)c3ccsc23)cc1F","10.1021/acsaem.1c01872"
"PBT1-C","TPT-2F","8.33","0.874","13.89","68.6","CCc1ccc(C2(c3ccc(CC)cc3)c3cc4c(cc3-c3sc(/C=C5\C(=O)c6ccc(F)cc6C5=C(C#N)C#N)cc32)C(c2ccc(CC)cc2)(c2ccc(CC)cc2)c2cc(/C=C3\C(=O)c5ccc(F)cc5C3=C(C#N)C#N)sc2-4)cc1","CCc1ccc(-c2c3cc(-c4ccc(-c5sc(-c6ccc(-c7cc8c(-c9ccc(CC)cc9)c9sc(-c%10ccc(-c%11sc(-c%12ccc(-c%13cc%14c(-c%15ccc(CC)cc%15)c%15sc(-c%16ccc(-c%17sc(-c%18cccs%18)c%18c%17C(=O)c%17c(CC)sc(CC)c%17C%18=O)s%16)cc%15c(-c%15ccc(CC)cc%15)c%14s%13)s%12)c%12c%11C(=O)c%11c(CC)sc(CC)c%11C%12=O)s%10)cc9c(-c9ccc(CC)cc9)c8s7)s6)c6c5C(=O)c5c(CC)sc(CC)c5C6=O)s4)sc3c(-c3ccc(CC)cc3)c3ccsc23)cc1","10.1039/C8TA07334A"
"PBT1-C","TPTT-2F","10.17","0.881","15.82","73","CCc1ccc(C2(c3ccc(CC)cc3)c3cc4c(cc3-c3sc(/C=C5\C(=O)c6ccc(F)cc6C5=C(C#N)C#N)cc32)C(c2ccc(CC)cc2)(c2ccc(CC)cc2)c2c-4sc3cc(/C=C4\C(=O)c5ccc(F)cc5C4=C(C#N)C#N)sc23)cc1","CCc1ccc(-c2c3cc(-c4ccc(-c5sc(-c6ccc(-c7cc8c(-c9ccc(CC)cc9)c9sc(-c%10ccc(-c%11sc(-c%12ccc(-c%13cc%14c(-c%15ccc(CC)cc%15)c%15sc(-c%16ccc(-c%17sc(-c%18cccs%18)c%18c%17C(=O)c%17c(CC)sc(CC)c%17C%18=O)s%16)cc%15c(-c%15ccc(CC)cc%15)c%14s%13)s%12)c%12c%11C(=O)c%11c(CC)sc(CC)c%11C%12=O)s%10)cc9c(-c9ccc(CC)cc9)c8s7)s6)c6c5C(=O)c5c(CC)sc(CC)c5C6=O)s4)sc3c(-c3ccc(CC)cc3)c3ccsc23)cc1","10.1039/C8TA07334A"
"PBT1-C","TPTTT-2F","12.03","0.916","17.63","74.5","CCc1ccc(C2(c3ccc(CC)cc3)c3cc4c(cc3-c3sc(/C=C5\C(=O)c6ccc(F)cc6C5=C(C#N)C#N)cc32)C(c2ccc(CC)cc2)(c2ccc(CC)cc2)c2c-4sc3c2sc2cc(/C=C4\C(=O)c5ccc(F)cc5C4=C(C#N)C#N)sc23)cc1","CCc1ccc(-c2c3cc(-c4ccc(-c5sc(-c6ccc(-c7cc8c(-c9ccc(CC)cc9)c9sc(-c%10ccc(-c%11sc(-c%12ccc(-c%13cc%14c(-c%15ccc(CC)cc%15)c%15sc(-c%16ccc(-c%17sc(-c%18cccs%18)c%18c%17C(=O)c%17c(CC)sc(CC)c%17C%18=O)s%16)cc%15c(-c%15ccc(CC)cc%15)c%14s%13)s%12)c%12c%11C(=O)c%11c(CC)sc(CC)c%11C%12=O)s%10)cc9c(-c9ccc(CC)cc9)c8s7)s6)c6c5C(=O)c5c(CC)sc(CC)c5C6=O)s4)sc3c(-c3ccc(CC)cc3)c3ccsc23)cc1","10.1039/C8TA07334A"
"PBDB-T","BTP-S","12.56","0.711","26.5","66.65","CCc1c(/C=C2\C(=O)c3cc(F)c(F)cc3C2=C(C#N)C#N)sc2c1sc1c3c4nsnc4c4c5sc6c(CC)c(/C=C/C=C7/C(=O)c8cc(F)c(F)cc8C7=C(C#N)C#N)sc6c5n(CC)c4c3n(CC)c21","CCc1ccc(-c2c3cc(-c4ccc(-c5sc(-c6ccc(-c7cc8c(-c9ccc(CC)s9)c9sc(-c%10ccc(-c%11sc(-c%12ccc(-c%13cc%14c(-c%15ccc(CC)s%15)c%15sc(-c%16ccc(-c%17sc(-c%18cccs%18)c%18c%17C(=O)c%17c(CC)sc(CC)c%17C%18=O)s%16)cc%15c(-c%15ccc(CC)s%15)c%14s%13)s%12)c%12c%11C(=O)c%11c(CC)sc(CC)c%11C%12=O)s%10)cc9c(-c9ccc(CC)s9)c8s7)s6)c6c5C(=O)c5c(CC)sc(CC)c5C6=O)s4)sc3c(-c3ccc(CC)s3)c3ccsc23)s1","10.1016/j.cej.2021.132830"
"PBDB-T","BTP-N","11.97","0.748","24.87","64.35","CCc1sc2c(sc3c4c5nn(CC)nc5c5c6sc7c(CC)c(/C=C8\C(=O)c9cc(F)c(F)cc9C8=C(C#N)C#N)sc7c6n(CC)c5c4n(CC)c23)c1/C=C/C=C1\C(=O)c2cc(F)c(F)cc2C1=C(C#N)C#N","CCc1ccc(-c2c3cc(-c4ccc(-c5sc(-c6ccc(-c7cc8c(-c9ccc(CC)s9)c9sc(-c%10ccc(-c%11sc(-c%12ccc(-c%13cc%14c(-c%15ccc(CC)s%15)c%15sc(-c%16ccc(-c%17sc(-c%18cccs%18)c%18c%17C(=O)c%17c(CC)sc(CC)c%17C%18=O)s%16)cc%15c(-c%15ccc(CC)s%15)c%14s%13)s%12)c%12c%11C(=O)c%11c(CC)sc(CC)c%11C%12=O)s%10)cc9c(-c9ccc(CC)s9)c8s7)s6)c6c5C(=O)c5c(CC)sc(CC)c5C6=O)s4)sc3c(-c3ccc(CC)s3)c3ccsc23)s1","10.1016/j.cej.2021.132830"
"PBDB-T","BTP-Se","14.2","0.711","28.66","69.7","CCc1c(/C=C2\C(=O)c3cc(F)c(F)cc3C2=C(C#N)C#N)sc2c1sc1c3c4n[se]nc4c4c5sc6c(CC)c(/C=C/C=C7\C(=O)c8cc(F)c(F)cc8C7=C(C#N)C#N)sc6c5n(CC)c4c3n(CC)c21","CCc1ccc(-c2c3cc(-c4ccc(-c5sc(-c6ccc(-c7cc8c(-c9ccc(CC)s9)c9sc(-c%10ccc(-c%11sc(-c%12ccc(-c%13cc%14c(-c%15ccc(CC)s%15)c%15sc(-c%16ccc(-c%17sc(-c%18cccs%18)c%18c%17C(=O)c%17c(CC)sc(CC)c%17C%18=O)s%16)cc%15c(-c%15ccc(CC)s%15)c%14s%13)s%12)c%12c%11C(=O)c%11c(CC)sc(CC)c%11C%12=O)s%10)cc9c(-c9ccc(CC)s9)c8s7)s6)c6c5C(=O)c5c(CC)sc(CC)c5C6=O)s4)sc3c(-c3ccc(CC)s3)c3ccsc23)s1","10.1016/j.cej.2021.132830"
"PBDB-TF","Y25","11.65","0.8","20.19","72.14","CCn1nc2c(n1)c1c3sc(/C=C4\C(=O)c5cc(F)c(F)cc5C4=C(C#N)C#N)cc3n(CC)c1c1c2c2sc(/C=C3\C(=O)c4cc(F)c(F)cc4C3=C(C#N)C#N)cc2n1CC","CCc1sc(-c2c3cc(-c4ccc(-c5sc(-c6ccc(-c7cc8c(-c9cc(F)c(CC)s9)c9sc(-c%10ccc(-c%11sc(-c%12ccc(-c%13cc%14c(-c%15cc(F)c(CC)s%15)c%15sc(-c%16ccc(-c%17sc(-c%18cccs%18)c%18c%17C(=O)c%17c(CC)sc(CC)c%17C%18=O)s%16)cc%15c(-c%15cc(F)c(CC)s%15)c%14s%13)s%12)c%12c%11C(=O)c%11c(CC)sc(CC)c%11C%12=O)s%10)cc9c(-c9cc(F)c(CC)s9)c8s7)s6)c6c5C(=O)c5c(CC)sc(CC)c5C6=O)s4)sc3c(-c3cc(F)c(CC)s3)c3ccsc23)cc1F","10.1002/solr.202100281"
"PBDB-TF","Y26","13.34","0.83","21.63","74.33","CCc1c(/C=C2\C(=O)c3cc(F)c(F)cc3C2=C(C#N)C#N)sc2c3c4nn(CC)nc4c4c5sc(/C=C6\C(=O)c7cc(F)c(F)cc7C6=C(C#N)C#N)c(CC)c5n(CC)c4c3n(CC)c12","CCc1sc(-c2c3cc(-c4ccc(-c5sc(-c6ccc(-c7cc8c(-c9cc(F)c(CC)s9)c9sc(-c%10ccc(-c%11sc(-c%12ccc(-c%13cc%14c(-c%15cc(F)c(CC)s%15)c%15sc(-c%16ccc(-c%17sc(-c%18cccs%18)c%18c%17C(=O)c%17c(CC)sc(CC)c%17C%18=O)s%16)cc%15c(-c%15cc(F)c(CC)s%15)c%14s%13)s%12)c%12c%11C(=O)c%11c(CC)sc(CC)c%11C%12=O)s%10)cc9c(-c9cc(F)c(CC)s9)c8s7)s6)c6c5C(=O)c5c(CC)sc(CC)c5C6=O)s4)sc3c(-c3cc(F)c(CC)s3)c3ccsc23)cc1F","10.1002/solr.202100281"
"PBDB-T","INPIC-2F","8.37","0.91","15.7","58.6","CCc1ccc(C2(c3ccc(CC)cc3)c3cc4c(cc3-c3sc5c6sc(/C=C7\C(=O)c8cc(F)ccc8C7=C(C#N)C#N)cc6n(CC)c5c32)C(c2ccc(CC)cc2)(c2ccc(CC)cc2)c2c-4sc3c4sc(/C=C5\C(=O)c6cc(F)ccc6C5=C(C#N)C#N)cc4n(CC)c23)cc1","CCc1ccc(-c2c3cc(-c4ccc(-c5sc(-c6ccc(-c7cc8c(-c9ccc(CC)s9)c9sc(-c%10ccc(-c%11sc(-c%12ccc(-c%13cc%14c(-c%15ccc(CC)s%15)c%15sc(-c%16ccc(-c%17sc(-c%18cccs%18)c%18c%17C(=O)c%17c(CC)sc(CC)c%17C%18=O)s%16)cc%15c(-c%15ccc(CC)s%15)c%14s%13)s%12)c%12c%11C(=O)c%11c(CC)sc(CC)c%11C%12=O)s%10)cc9c(-c9ccc(CC)s9)c8s7)s6)c6c5C(=O)c5c(CC)sc(CC)c5C6=O)s4)sc3c(-c3ccc(CC)s3)c3ccsc23)s1","10.1021/acsami.0c19700"
"PBDB-T","IPT-2F","14","0.86","22.2","73","CCc1ccc(C2(c3ccc(CC)cc3)c3cc4c(cc3-c3sc(/C=C5\C(=O)c6ccc(F)cc6C5=C(C#N)C#N)cc32)C(c2ccc(CC)cc2)(c2ccc(CC)cc2)c2c-4sc3c4sc(/C=C5\C(=O)c6ccc(F)cc6C5=C(C#N)C#N)cc4n(CC)c23)cc1","CCc1ccc(-c2c3cc(-c4ccc(-c5sc(-c6ccc(-c7cc8c(-c9ccc(CC)s9)c9sc(-c%10ccc(-c%11sc(-c%12ccc(-c%13cc%14c(-c%15ccc(CC)s%15)c%15sc(-c%16ccc(-c%17sc(-c%18cccs%18)c%18c%17C(=O)c%17c(CC)sc(CC)c%17C%18=O)s%16)cc%15c(-c%15ccc(CC)s%15)c%14s%13)s%12)c%12c%11C(=O)c%11c(CC)sc(CC)c%11C%12=O)s%10)cc9c(-c9ccc(CC)s9)c8s7)s6)c6c5C(=O)c5c(CC)sc(CC)c5C6=O)s4)sc3c(-c3ccc(CC)s3)c3ccsc23)s1","10.1021/acsami.0c19700"
"P3HT","N3_srivani","4.62","0.87","8.87","60","CCN1C(=O)c2cc(-c3ccc(/C=C4/SC(=S)N(CC)C4=O)s3)c3c4c(cc(-c5ccc(/C=C6/SC(=S)N(CC)C6=O)s5)c(c24)C1=O)C(=O)N(CC)C3=O","CCc1cc(C)sc1-c1sc(-c2cc(CC)c(-c3sc(-c4cc(CC)c(-c5sc(C)cc5CC)s4)cc3CC)s2)cc1CC","10.1039/C7CC03122J"
"P3HT","N4","3.52","0.91","6.69","58","CCN1C(=O)c2cc(-c3ccc(C=C4C(=O)c5ccccc5C4=O)s3)c3c4c(cc(-c5ccc(C=C6C(=O)c7ccccc7C6=O)s5)c(c24)C1=O)C(=O)N(CC)C3=O","CCc1cc(C)sc1-c1sc(-c2cc(CC)c(-c3sc(-c4cc(CC)c(-c5sc(C)cc5CC)s4)cc3CC)s2)cc1CC","10.1039/C7CC03122J"
"PFBZ","N2200","8.1","0.9","13.5","67","CCN1C(=O)c2ccc3c4c(c(-c5ccc(-c6ccc(-c7cc8c9c(c(-c%10ccc(-c%11ccc(-c%12cc%13c%14c(c(-c%15ccc(-c%16cccs%16)s%15)cc%15c%14c%12C(=O)N(CC)C%15=O)C(=O)N(CC)C%13=O)s%11)s%10)cc%10c9c7C(=O)N(CC)C%10=O)C(=O)N(CC)C8=O)s6)s5)cc(c24)C1=O)C(=O)N(CC)C3=O","CCc1sc(-c2c3cc(-c4ccc(-c5c(F)c(F)c(-c6ccc(-c7cc8c(-c9cc(F)c(CC)s9)c9sc(-c%10ccc(-c%11c(F)c(F)c(-c%12ccc(-c%13cc%14c(-c%15cc(F)c(CC)s%15)c%15sc(-c%16ccc(-c%17c(F)c(F)c(-c%18cccs%18)c%18nn(CC)nc%17%18)s%16)cc%15c(-c%15cc(F)c(CC)s%15)c%14s%13)s%12)c%12nn(CC)nc%11%12)s%10)cc9c(-c9cc(F)c(CC)s9)c8s7)s6)c6nn(CC)nc56)s4)sc3c(-c3cc(F)c(CC)s3)c3ccsc23)cc1F","10.1039/C8TA05376F"
"PBFTT","IT-4Cl","10.7","0.76","18.8","73.9","CCc1ccc(C2(c3ccc(CC)cc3)c3cc4c(cc3-c3sc5cc(/C=C6\C(=O)c7cc(Cl)c(Cl)cc7C6=C(C#N)C#N)sc5c32)C(c2ccc(CC)cc2)(c2ccc(CC)cc2)c2c-4sc3cc(/C=C4\C(=O)c5cc(Cl)c(Cl)cc5C4=C(C#N)C#N)sc23)cc1","CCOC(=O)c1sc2c(-c3cc4c(-c5cc(F)c(CC)s5)c5sc(-c6sc(-c7cc8c(-c9cc(F)c(CC)s9)c9sc(-c%10sc(-c%11cc%12c(-c%13cc(F)c(CC)s%13)c%13sccc%13c(-c%13cc(F)c(CC)s%13)c%12s%11)c%11sc(C(=O)OCC)c(F)c%10%11)cc9c(-c9cc(F)c(CC)s9)c8s7)c7sc(C(=O)OCC)c(F)c67)cc5c(-c5cc(F)c(CC)s5)c4s3)scc2c1F","10.1039/C9CP01101C"
"PBDB-T-2Cl","DTSiC-IC","7.92","1.1","11.62","61.95","CCn1c2cc3c(cc2c2cc4c(cc21)-c1sc(/C=C2\C(=O)c5ccccc5C2=C(C#N)C#N)cc1[Si]4(CC)CC)[Si](CC)(CC)c1cc(/C=C2\C(=O)c4ccccc4C2=C(C#N)C#N)sc1-3","CCc1sc(-c2c3cc(-c4ccc(-c5sc(-c6ccc(-c7cc8c(-c9cc(Cl)c(CC)s9)c9sc(-c%10ccc(-c%11sc(-c%12ccc(-c%13cc%14c(-c%15cc(Cl)c(CC)s%15)c%15sc(-c%16ccc(-c%17sc(-c%18cccs%18)c%18c%17C(=O)c%17c(CC)sc(CC)c%17C%18=O)s%16)cc%15c(-c%15cc(Cl)c(CC)s%15)c%14s%13)s%12)c%12c%11C(=O)c%11c(CC)sc(CC)c%11C%12=O)s%10)cc9c(-c9cc(Cl)c(CC)s9)c8s7)s6)c6c5C(=O)c5c(CC)sc(CC)c5C6=O)s4)sc3c(-c3cc(Cl)c(CC)s3)c3ccsc23)cc1Cl","10.1021/acsami.1c06360"
"PBDB-T-2Cl","DTSiC-TC","10.88","1.06","14.6","70.32","CCn1c2cc3c(cc2c2cc4c(cc21)-c1sc(/C=C2\C(=O)c5cscc5C2=C(C#N)C#N)cc1[Si]4(CC)CC)[Si](CC)(CC)c1cc(/C=C2\C(=O)c4cscc4C2=C(C#N)C#N)sc1-3","CCc1sc(-c2c3cc(-c4ccc(-c5sc(-c6ccc(-c7cc8c(-c9cc(Cl)c(CC)s9)c9sc(-c%10ccc(-c%11sc(-c%12ccc(-c%13cc%14c(-c%15cc(Cl)c(CC)s%15)c%15sc(-c%16ccc(-c%17sc(-c%18cccs%18)c%18c%17C(=O)c%17c(CC)sc(CC)c%17C%18=O)s%16)cc%15c(-c%15cc(Cl)c(CC)s%15)c%14s%13)s%12)c%12c%11C(=O)c%11c(CC)sc(CC)c%11C%12=O)s%10)cc9c(-c9cc(Cl)c(CC)s9)c8s7)s6)c6c5C(=O)c5c(CC)sc(CC)c5C6=O)s4)sc3c(-c3cc(Cl)c(CC)s3)c3ccsc23)cc1Cl","10.1021/acsami.1c06360"
"PBZ","IT-4F","6.4","0.6","17","63.2","CCc1ccc(C2(c3ccc(CC)cc3)c3cc4c(cc3-c3sc5cc(/C=C6\C(=O)c7cc(F)c(F)cc7C6=C(C#N)C#N)sc5c32)C(c2ccc(CC)cc2)(c2ccc(CC)cc2)c2c-4sc3cc(/C=C4\C(=O)c5cc(F)c(F)cc5C4=C(C#N)C#N)sc23)cc1","CCc1ccc(-c2c3cc(-c4ccc(-c5c(F)c(F)c(-c6ccc(-c7cc8c(-c9ccc(CC)s9)c9sc(-c%10ccc(-c%11c(F)c(F)c(-c%12ccc(-c%13cc%14c(-c%15ccc(CC)s%15)c%15sc(-c%16ccc(-c%17c(F)c(F)c(-c%18cccs%18)c%18nn(CC)nc%17%18)s%16)cc%15c(-c%15ccc(CC)s%15)c%14s%13)s%12)c%12nn(CC)nc%11%12)s%10)cc9c(-c9ccc(CC)s9)c8s7)s6)c6nn(CC)nc56)s4)sc3c(-c3ccc(CC)s3)c3ccsc23)s1","10.1039/C8TA10662B"
"PBZ-ClSi","IT-4F","12.8","0.93","19.2","71.5","CCc1ccc(C2(c3ccc(CC)cc3)c3cc4c(cc3-c3sc5cc(/C=C6\C(=O)c7cc(F)c(F)cc7C6=C(C#N)C#N)sc5c32)C(c2ccc(CC)cc2)(c2ccc(CC)cc2)c2c-4sc3cc(/C=C4\C(=O)c5cc(F)c(F)cc5C4=C(C#N)C#N)sc23)cc1","CCn1nc2c(-c3cccs3)c(F)c(F)c(-c3ccc(-c4cc5c(-c6cc(Cl)c([Si](CC)(CC)CC)s6)c6sc(-c7ccc(-c8c(F)c(F)c(-c9ccc(-c%10cc%11c(-c%12cc(Cl)c([Si](CC)(CC)CC)s%12)c%12sc(-c%13ccc(-c%14c(F)c(F)c(-c%15ccc(-c%16cc%17c(-c%18cc(Cl)c([Si](CC)(CC)CC)s%18)c%18sccc%18c(-c%18cc(Cl)c([Si](CC)(CC)CC)s%18)c%17s%16)s%15)c%15nn(CC)nc%14%15)s%13)cc%12c(-c%12cc(Cl)c([Si](CC)(CC)CC)s%12)c%11s%10)s9)c9nn(CC)nc89)s7)cc6c(-c6cc(Cl)c([Si](CC)(CC)CC)s6)c5s4)s3)c2n1","10.1039/C8TA10662B"
"PTB7-Th","FRdCN2","10.7","0.93","16","71.9","CCn1c(=C(C#N)C#N)s/c(=C/c2ccc(-c3ccc(-c4ccc5c(c4)C(CC)(CC)c4cc(-c6ccc(-c7ccc(/C=c8/sc(=C(C#N)C#N)n(CC)c8=O)o7)c7nsnc67)ccc4-5)c4nsnc34)o2)c1=O","CCOC(=O)c1sc2c(-c3cc4c(-c5ccc(CC)s5)c5sc(-c6sc(-c7cc8c(-c9ccc(CC)s9)c9sc(-c%10sc(-c%11cc%12c(-c%13ccc(CC)s%13)c%13sccc%13c(-c%13ccc(CC)s%13)c%12s%11)c%11sc(C(=O)OCC)c(F)c%10%11)cc9c(-c9ccc(CC)s9)c8s7)c7sc(C(=O)OCC)c(F)c67)cc5c(-c5ccc(CC)s5)c4s3)scc2c1F","10.1039/C7CC08440D"
"P_suman","Icz-Rd2","7.88","1.04","14.04","54","CCN1C(=O)/C(=C\c2ccc(-c3ccc4c5cc6c(cc5n(CC)c4c3)c3ccc(-c4ccc(/C=C5/SC(=S)N(CC)C5=O)c5nsnc45)cc3n6CC)c3nsnc23)SC1=S","CCc1ccc(-c2sc(-c3ccc(CC)s3)c3c4cc(-c5cc(-c6ccc(-c7ccc(-c8cc9c(s8)c8sc(-c%10cc(-c%11ccc(-c%12ccc(-c%13cc%14c(s%13)c%13sc(-c%15cc(-c%16ccc(-c%17cccs%17)c%17nsnc%16%17)cs%15)cc%13c%13c(-c%15ccc(CC)s%15)sc(-c%15ccc(CC)s%15)c%14%13)s%12)c%12nsnc%11%12)cs%10)cc8c8c(-c%10ccc(CC)s%10)sc(-c%10ccc(CC)s%10)c98)s7)c7nsnc67)cs5)sc4c4sccc4c23)s1","10.1039/C8TC05318A"
"P_suman","Icz-RdCN2","9.76","1.01","15.58","62","CCn1c(=C(C#N)C#N)s/c(=C\c2ccc(-c3ccc4c5cc6c(cc5n(CC)c4c3)c3ccc(-c4ccc(/C=c5\sc(=C(C#N)C#N)n(CC)c5=O)c5nsnc45)cc3n6CC)c3nsnc23)c1=O","CCc1ccc(-c2sc(-c3ccc(CC)s3)c3c4cc(-c5cc(-c6ccc(-c7ccc(-c8cc9c(s8)c8sc(-c%10cc(-c%11ccc(-c%12ccc(-c%13cc%14c(s%13)c%13sc(-c%15cc(-c%16ccc(-c%17cccs%17)c%17nsnc%16%17)cs%15)cc%13c%13c(-c%15ccc(CC)s%15)sc(-c%15ccc(CC)s%15)c%14%13)s%12)c%12nsnc%11%12)cs%10)cc8c8c(-c%10ccc(CC)s%10)sc(-c%10ccc(CC)s%10)c98)s7)c7nsnc67)cs5)sc4c4sccc4c23)s1","10.1039/C8TC05318A"
"PTB7-Th","FRd2","9.4","0.833","15.7","72.3","CCN1C(=O)/C(=C\c2ccc(-c3ccc(-c4ccc5c(c4)C(CC)(CC)c4cc(-c6ccc(-c7ccc(/C=C8/SC(=S)N(CC)C8=O)o7)c7nsnc67)ccc4-5)c4nsnc34)o2)SC1=S","CCOC(=O)c1sc2c(-c3cc4c(-c5ccc(CC)s5)c5sc(-c6sc(-c7cc8c(-c9ccc(CC)s9)c9sc(-c%10sc(-c%11cc%12c(-c%13ccc(CC)s%13)c%13sccc%13c(-c%13ccc(CC)s%13)c%12s%11)c%11sc(C(=O)OCC)c(F)c%10%11)cc9c(-c9ccc(CC)s9)c8s7)c7sc(C(=O)OCC)c(F)c67)cc5c(-c5ccc(CC)s5)c4s3)scc2c1F","10.1039/C7CC08237A"
"PTQ10","IDIC","12.7","0.969","17.81","73.6","CCC1(CC)c2cc3c(cc2-c2sc(/C=C4\C(=O)c5ccccc5C4=C(C#N)C#N)cc21)C(CC)(CC)c1cc(/C=C2\C(=O)c4ccccc4C2=C(C#N)C#N)sc1-3","CCOc1cnc2c(-c3ccc(-c4c(F)c(F)c(-c5ccc(-c6c(F)c(F)c(-c7cccs7)c7ncc(OCC)nc67)s5)c5ncc(OCC)nc45)s3)c(F)c(F)cc2n1","10.1038/s41467-018-03207-x"
"PTQ8","Y6","0.9","0.89","3.11","32.5","CCc1c(/C=C2\C(=O)c3cc(F)c(F)cc3C2=C(C#N)C#N)sc2c1sc1c3c4nsnc4c4c5sc6cc(/C=C7\C(=O)c8cc(F)c(F)cc8C7=C(C#N)C#N)sc6c5n(CC)c4c3n(CC)c21","CCOc1cnc2c(-c3sc(-c4ccc(-c5sc(-c6ccc(-c7scc(F)c7F)c7ncc(OCC)nc67)c(F)c5F)c5ncc(OCC)nc45)c(F)c3F)cccc2n1","10.1002/adma.201905480"
"PTQ7","Y6","5.75","0.71","18.65","43.4","CCc1c(/C=C2\C(=O)c3cc(F)c(F)cc3C2=C(C#N)C#N)sc2c1sc1c3c4nsnc4c4c5sc6cc(/C=C7\C(=O)c8cc(F)c(F)cc8C7=C(C#N)C#N)sc6c5n(CC)c4c3n(CC)c21","CCOc1cnc2c(-c3ccc(-c4ccc(-c5ccc(-c6ccc(-c7cccs7)c7ncc(OCC)nc67)s5)c5ncc(OCC)nc45)s3)cccc2n1","10.1002/adma.201905480"
"PTQ9","Y6","10.5","0.82","23.72","54","CCc1c(/C=C2\C(=O)c3cc(F)c(F)cc3C2=C(C#N)C#N)sc2c1sc1c3c4nsnc4c4c5sc6cc(/C=C7\C(=O)c8cc(F)c(F)cc8C7=C(C#N)C#N)sc6c5n(CC)c4c3n(CC)c21","CCOc1cnc2c(-c3ccc(-c4c(F)cc(-c5ccc(-c6c(F)cc(-c7cccs7)c7ncc(OCC)nc67)s5)c5ncc(OCC)nc45)s3)cc(F)cc2n1","10.1002/adma.201905480"
"PBDB-T","INPIC","4.31","0.96","8.55","52.5","CCc1ccc(C2(c3ccc(CC)cc3)c3cc4c(cc3-c3sc5c6sc(/C=C7\C(=O)c8ccccc8C7=C(C#N)C#N)cc6n(CC)c5c32)C(c2ccc(CC)cc2)(c2ccc(CC)cc2)c2c-4sc3c4sc(/C=C5\C(=O)c6ccccc6C5=C(C#N)C#N)cc4n(CC)c23)cc1","CCc1ccc(-c2c3cc(-c4ccc(-c5sc(-c6ccc(-c7cc8c(-c9ccc(CC)s9)c9sc(-c%10ccc(-c%11sc(-c%12ccc(-c%13cc%14c(-c%15ccc(CC)s%15)c%15sc(-c%16ccc(-c%17sc(-c%18cccs%18)c%18c%17C(=O)c%17c(CC)sc(CC)c%17C%18=O)s%16)cc%15c(-c%15ccc(CC)s%15)c%14s%13)s%12)c%12c%11C(=O)c%11c(CC)sc(CC)c%11C%12=O)s%10)cc9c(-c9ccc(CC)s9)c8s7)s6)c6c5C(=O)c5c(CC)sc(CC)c5C6=O)s4)sc3c(-c3ccc(CC)s3)c3ccsc23)s1","10.1002/adma.201707150"
"PBDB-T","INPIC-4F","13.13","0.85","21.61","71.5","CCc1ccc(C2(c3ccc(CC)cc3)c3cc4c(cc3-c3sc5c6sc(/C=C7\C(=O)c8cc(F)c(F)cc8C7=C(C#N)C#N)cc6n(CC)c5c32)C(c2ccc(CC)cc2)(c2ccc(CC)cc2)c2c-4sc3c4sc(/C=C5\C(=O)c6cc(F)c(F)cc6C5=C(C#N)C#N)cc4n(CC)c23)cc1","CCc1ccc(-c2c3cc(-c4ccc(-c5sc(-c6ccc(-c7cc8c(-c9ccc(CC)s9)c9sc(-c%10ccc(-c%11sc(-c%12ccc(-c%13cc%14c(-c%15ccc(CC)s%15)c%15sc(-c%16ccc(-c%17sc(-c%18cccs%18)c%18c%17C(=O)c%17c(CC)sc(CC)c%17C%18=O)s%16)cc%15c(-c%15ccc(CC)s%15)c%14s%13)s%12)c%12c%11C(=O)c%11c(CC)sc(CC)c%11C%12=O)s%10)cc9c(-c9ccc(CC)s9)c8s7)s6)c6c5C(=O)c5c(CC)sc(CC)c5C6=O)s4)sc3c(-c3ccc(CC)s3)c3ccsc23)s1","10.1002/adma.201707150"
"PBDB-TF","TPQ-Cl","13.28","0.837","25.19","62.99","CCc1c(/C=C2\C(=O)c3cc(Cl)c(Cl)cc3C2=C(C#N)C#N)sc2c1sc1c3c4nc(-c5ccc(C(F)(F)F)cc5)c(-c5ccc(C(F)(F)F)cc5)nc4c4c5sc6c(CC)c(/C=C7\C(=O)c8cc(Cl)c(Cl)cc8C7=C(C#N)C#N)sc6c5n(CC)c4c3n(CC)c21","CCc1sc(-c2c3cc(-c4ccc(-c5sc(-c6ccc(-c7cc8c(-c9cc(F)c(CC)s9)c9sc(-c%10ccc(-c%11sc(-c%12ccc(-c%13cc%14c(-c%15cc(F)c(CC)s%15)c%15sc(-c%16ccc(-c%17sc(-c%18cccs%18)c%18c%17C(=O)c%17c(CC)sc(CC)c%17C%18=O)s%16)cc%15c(-c%15cc(F)c(CC)s%15)c%14s%13)s%12)c%12c%11C(=O)c%11c(CC)sc(CC)c%11C%12=O)s%10)cc9c(-c9cc(F)c(CC)s9)c8s7)s6)c6c5C(=O)c5c(CC)sc(CC)c5C6=O)s4)sc3c(-c3cc(F)c(CC)s3)c3ccsc23)cc1F","10.1016/j.orgel.2021.106282"
"PBDB-TF","TPQ-F","13.51","0.857","23.7","66.5","CCc1c(/C=C2\C(=O)c3cc(F)c(F)cc3C2=C(C#N)C#N)sc2c1sc1c3c4nc(-c5ccc(C(F)(F)F)cc5)c(-c5ccc(C(F)(F)F)cc5)nc4c4c5sc6c(CC)c(/C=C7\C(=O)c8cc(F)c(F)cc8C7=C(C#N)C#N)sc6c5n(CC)c4c3n(CC)c21","CCc1sc(-c2c3cc(-c4ccc(-c5sc(-c6ccc(-c7cc8c(-c9cc(F)c(CC)s9)c9sc(-c%10ccc(-c%11sc(-c%12ccc(-c%13cc%14c(-c%15cc(F)c(CC)s%15)c%15sc(-c%16ccc(-c%17sc(-c%18cccs%18)c%18c%17C(=O)c%17c(CC)sc(CC)c%17C%18=O)s%16)cc%15c(-c%15cc(F)c(CC)s%15)c%14s%13)s%12)c%12c%11C(=O)c%11c(CC)sc(CC)c%11C%12=O)s%10)cc9c(-c9cc(F)c(CC)s9)c8s7)s6)c6c5C(=O)c5c(CC)sc(CC)c5C6=O)s4)sc3c(-c3cc(F)c(CC)s3)c3ccsc23)cc1F","10.1016/j.orgel.2021.106282"
"PTQ10","TPT10","9.24","0.92","17.25","58.2","CCc1c(/C=C2\C(=O)c3ccc(Br)cc3C2=C(C#N)C#N)sc2c1sc1c3c4nsnc4c4c5sc6c(CC)c(/C=C7\C(=O)c8ccc(Br)cc8C7=C(C#N)C#N)sc6c5n(CC)c4c3n(CC)c21","CCOc1cnc2c(-c3ccc(-c4c(F)c(F)c(-c5ccc(-c6c(F)c(F)c(-c7cccs7)c7ncc(OCC)nc67)s5)c5ncc(OCC)nc45)s3)c(F)c(F)cc2n1","10.1021/jacs.9b09939"
"PTQ11","TPT10","16.32","0.88","24.79","74.8","CCc1c(/C=C2\C(=O)c3ccc(Br)cc3C2=C(C#N)C#N)sc2c1sc1c3c4nsnc4c4c5sc6c(CC)c(/C=C7\C(=O)c8ccc(Br)cc8C7=C(C#N)C#N)sc6c5n(CC)c4c3n(CC)c21","CCOc1nc2cc(F)c(F)c(-c3ccc(-c4c(F)c(F)c(-c5ccc(-c6c(F)c(F)c(-c7cccs7)c7nc(C)c(OCC)nc67)s5)c5nc(C)c(OCC)nc45)s3)c2nc1C","10.1021/jacs.9b09939"
"PBDB-TF","ITN-C9","9.33","0.92","15.68","64.5","CCc1ccc(C2(c3ccc(CC)cc3)c3cc4c(cc3-c3sc5cc(/C=C6\C(=O)c7cc8ccccc8cc7C6=C(C#N)C#N)sc5c32)C(c2ccc(CC)cc2)(c2ccc(CC)cc2)c2c-4sc3cc(/C=C4\C(=O)c5cc6ccccc6cc5C4=C(C#N)C#N)sc23)cc1","CCc1sc(-c2c3cc(-c4ccc(-c5sc(-c6ccc(-c7cc8c(-c9cc(F)c(CC)s9)c9sc(-c%10ccc(-c%11sc(-c%12ccc(-c%13cc%14c(-c%15cc(F)c(CC)s%15)c%15sc(-c%16ccc(-c%17sc(-c%18cccs%18)c%18c%17C(=O)c%17c(CC)sc(CC)c%17C%18=O)s%16)cc%15c(-c%15cc(F)c(CC)s%15)c%14s%13)s%12)c%12c%11C(=O)c%11c(CC)sc(CC)c%11C%12=O)s%10)cc9c(-c9cc(F)c(CC)s9)c8s7)s6)c6c5C(=O)c5c(CC)sc(CC)c5C6=O)s4)sc3c(-c3cc(F)c(CC)s3)c3ccsc23)cc1F","10.1073/pnas.1807535115"
"PBDB-TF","ITzN-C9","9.51","1.05","14.12","63.9","CCc1ccc(C2(c3ccc(CC)cc3)c3cc4c(cc3-c3sc5cc(/C=C6\C(=O)c7c(ccc8ccccc78)C6=C(C#N)C#N)sc5c32)C(c2ccc(CC)cc2)(c2ccc(CC)cc2)c2c-4sc3cc(/C=C4\C(=O)c5c(ccc6ccccc56)C4=C(C#N)C#N)sc23)cc1","CCc1sc(-c2c3cc(-c4ccc(-c5sc(-c6ccc(-c7cc8c(-c9cc(F)c(CC)s9)c9sc(-c%10ccc(-c%11sc(-c%12ccc(-c%13cc%14c(-c%15cc(F)c(CC)s%15)c%15sc(-c%16ccc(-c%17sc(-c%18cccs%18)c%18c%17C(=O)c%17c(CC)sc(CC)c%17C%18=O)s%16)cc%15c(-c%15cc(F)c(CC)s%15)c%14s%13)s%12)c%12c%11C(=O)c%11c(CC)sc(CC)c%11C%12=O)s%10)cc9c(-c9cc(F)c(CC)s9)c8s7)s6)c6c5C(=O)c5c(CC)sc(CC)c5C6=O)s4)sc3c(-c3cc(F)c(CC)s3)c3ccsc23)cc1F","10.1073/pnas.1807535115"
"J52","BTA3","9.41","1.07","14.62","60.34","CCc1ccc(C2(c3ccc(CC)cc3)c3cc4c(cc3-c3sc(-c5ccc(/C=c6/sc(=C(C#N)C#N)n(CC)c6=O)c6nn(CC)nc56)cc32)C(c2ccc(CC)cc2)(c2ccc(CC)cc2)c2cc(-c3ccc(/C=c5/sc(=C(C#N)C#N)n(CC)c5=O)c5nn(CC)nc35)sc2-4)cc1","CCc1ccc(-c2c3cc(-c4ccc(-c5c(F)c(F)c(-c6ccc(-c7cc8c(-c9ccc(CC)s9)c9sc(-c%10ccc(-c%11c(F)c(F)c(-c%12ccc(-c%13cc%14c(-c%15ccc(CC)s%15)c%15sc(-c%16ccc(-c%17c(F)c(F)c(-c%18cccs%18)c%18nn(CC)nc%17%18)s%16)cc%15c(-c%15ccc(CC)s%15)c%14s%13)s%12)c%12nn(CC)nc%11%12)s%10)cc9c(-c9ccc(CC)s9)c8s7)s6)c6nn(CC)nc56)s4)sc3c(-c3ccc(CC)s3)c3ccsc23)s1","10.1021/acs.chemmater.8b05316"
"P3HT","SSBR","0.26","0.74","1.09","29.38","CCN1C(=O)/C(=C/c2ccc(-c3cc4c(s3)-c3sc(-c5ccc(/C=C6\SC(=S)N(CC)C6=O)c6nsnc56)cc3C4(CC)CC)c3nsnc23)SC1=S","CCc1cc(C)sc1-c1sc(-c2cc(CC)c(-c3sc(-c4cc(CC)c(-c5sc(C)cc5CC)s4)cc3CC)s2)cc1CC","10.1016/j.solener.2018.09.077"
"PBDT-TS1","SSBR","3.99","0.85","11.95","36.85","CCN1C(=O)/C(=C/c2ccc(-c3cc4c(s3)-c3sc(-c5ccc(/C=C6\SC(=S)N(CC)C6=O)c6nsnc56)cc3C4(CC)CC)c3nsnc23)SC1=S","CCOC(=O)c1sc2csc(-c3cc4c(-c5ccc(SCC)s5)c5sc(-c6sc(-c7cc8c(-c9ccc(SCC)s9)c9sc(-c%10sc(-c%11cc%12c(-c%13ccc(SCC)s%13)c%13sccc%13c(-c%13ccc(SCC)s%13)c%12s%11)c%11c(F)c(C(=O)OCC)sc%10%11)cc9c(-c9ccc(SCC)s9)c8s7)c7c(F)c(C(=O)OCC)sc67)cc5c(-c5ccc(SCC)s5)c4s3)c2c1F","10.1016/j.solener.2018.09.077"
"PBDTTT-E-T","SSBR","3.36","0.83","10.04","38.11","CCN1C(=O)/C(=C/c2ccc(-c3cc4c(s3)-c3sc(-c5ccc(/C=C6\SC(=S)N(CC)C6=O)c6nsnc56)cc3C4(CC)CC)c3nsnc23)SC1=S","CCOC(=O)c1cc2csc(-c3cc4c(-c5ccc(CC)s5)c5sc(-c6sc(-c7cc8c(-c9ccc(CC)s9)c9sc(-c%10sc(-c%11cc%12c(-c%13ccc(CC)s%13)c%13sccc%13c(-c%13ccc(CC)s%13)c%12s%11)c%11sc(C(=O)OCC)cc%10%11)cc9c(-c9ccc(CC)s9)c8s7)c7sc(C(=O)OCC)cc67)cc5c(-c5ccc(CC)s5)c4s3)c2s1","10.1016/j.solener.2018.09.077"
"PBDB-T","SSBR","3.44","0.88","9.12","40.45","CCN1C(=O)/C(=C/c2ccc(-c3cc4c(s3)-c3sc(-c5ccc(/C=C6\SC(=S)N(CC)C6=O)c6nsnc56)cc3C4(CC)CC)c3nsnc23)SC1=S","CCc1ccc(-c2c3cc(-c4ccc(-c5sc(-c6ccc(-c7cc8c(-c9ccc(CC)s9)c9sc(-c%10ccc(-c%11sc(-c%12ccc(-c%13cc%14c(-c%15ccc(CC)s%15)c%15sc(-c%16ccc(-c%17sc(-c%18cccs%18)c%18c%17C(=O)c%17c(CC)sc(CC)c%17C%18=O)s%16)cc%15c(-c%15ccc(CC)s%15)c%14s%13)s%12)c%12c%11C(=O)c%11c(CC)sc(CC)c%11C%12=O)s%10)cc9c(-c9ccc(CC)s9)c8s7)s6)c6c5C(=O)c5c(CC)sc(CC)c5C6=O)s4)sc3c(-c3ccc(CC)s3)c3ccsc23)s1","10.1016/j.solener.2018.09.077"
"J61","SSBR","3.33","0.89","8.9","40.65","CCN1C(=O)/C(=C/c2ccc(-c3cc4c(s3)-c3sc(-c5ccc(/C=C6\SC(=S)N(CC)C6=O)c6nsnc56)cc3C4(CC)CC)c3nsnc23)SC1=S","CCSc1ccc(-c2c3cc(-c4ccc(-c5c(F)c(F)c(-c6ccc(-c7cc8c(-c9ccc(SCC)s9)c9sc(-c%10ccc(-c%11c(F)c(F)c(-c%12ccc(-c%13cc%14c(-c%15ccc(SCC)s%15)c%15sc(-c%16ccc(-c%17c(F)c(F)c(-c%18cccs%18)c%18nn(CC)nc%17%18)s%16)cc%15c(-c%15ccc(SCC)s%15)c%14s%13)s%12)c%12nn(CC)nc%11%12)s%10)cc9c(-c9ccc(SCC)s9)c8s7)s6)c6nn(CC)nc56)s4)sc3c(-c3ccc(SCC)s3)c3ccsc23)s1","10.1016/j.solener.2018.09.077"
"PTB7-Th","SSBR","8.16","0.92","15.91","55.8","CCN1C(=O)/C(=C/c2ccc(-c3cc4c(s3)-c3sc(-c5ccc(/C=C6\SC(=S)N(CC)C6=O)c6nsnc56)cc3C4(CC)CC)c3nsnc23)SC1=S","CCOC(=O)c1sc2c(-c3cc4c(-c5ccc(CC)s5)c5sc(-c6sc(-c7cc8c(-c9ccc(CC)s9)c9sc(-c%10sc(-c%11cc%12c(-c%13ccc(CC)s%13)c%13sccc%13c(-c%13ccc(CC)s%13)c%12s%11)c%11sc(C(=O)OCC)c(F)c%10%11)cc9c(-c9ccc(CC)s9)c8s7)c7sc(C(=O)OCC)c(F)c67)cc5c(-c5ccc(CC)s5)c4s3)scc2c1F","10.1016/j.solener.2018.09.077"
"PBDB-T","A701","10.7","0.92","18.27","64","CCc1cc(-c2c3cc(-c4ccc5c(c4)C(=C(C#N)C#N)/C(=C/c4sc6c(sc7c8c9nsnc9c9c%10sc%11c(CC)c(/C=C%12\C(=O)c%13ccc(-c%14cc%15c(-c%16cc(CC)c(CC)s%16)c%16sc(-c%17ccc%18c(c%17)C(=C(C#N)C#N)/C(=C/c%17sc%19c(sc%20c%21c%22nsnc%22c%22c%23sc%24c(CC)c(/C=C%25\C(=O)c%26ccccc%26C%25=C(C#N)C#N)sc%24c%23n(CC)c%22c%21n(CC)c%19%20)c%17CC)C%18=O)cc%16c(-c%16cc(CC)c(CC)s%16)c%15s%14)cc%13C%12=C(C#N)C#N)sc%11c%10n(CC)c9c8n(CC)c67)c4CC)C5=O)sc3c(-c3cc(CC)c(CC)s3)c3ccsc23)sc1CC","CCc1ccc(-c2c3cc(-c4ccc(-c5sc(-c6ccc(-c7cc8c(-c9ccc(CC)s9)c9sc(-c%10ccc(-c%11sc(-c%12ccc(-c%13cc%14c(-c%15ccc(CC)s%15)c%15sc(-c%16ccc(-c%17sc(-c%18cccs%18)c%18c%17C(=O)c%17c(CC)sc(CC)c%17C%18=O)s%16)cc%15c(-c%15ccc(CC)s%15)c%14s%13)s%12)c%12c%11C(=O)c%11c(CC)sc(CC)c%11C%12=O)s%10)cc9c(-c9ccc(CC)s9)c8s7)s6)c6c5C(=O)c5c(CC)sc(CC)c5C6=O)s4)sc3c(-c3ccc(CC)s3)c3ccsc23)s1","10.1021/acsmacrolett.0c00234"
"PE31","Y6","7.62","0.8","20.45","48.86","CCc1c(/C=C2\C(=O)c3cc(F)c(F)cc3C2=C(C#N)C#N)sc2c1sc1c3c4nsnc4c4c5sc6cc(/C=C7\C(=O)c8cc(F)c(F)cc8C7=C(C#N)C#N)sc6c5n(CC)c4c3n(CC)c21","CCc1sc(-c2c3cc(-c4ccc(-c5ccc(-c6ccc(-c7cc8c(-c9cc(Cl)c(CC)s9)c9sc(-c%10ccc(-c%11ccc(-c%12ccc(-c%13cc%14c(-c%15cc(Cl)c(CC)s%15)c%15sc(-c%16ccc(-c%17ccc(-c%18cccs%18)c%18nn(CC)nc%17%18)s%16)cc%15c(-c%15cc(Cl)c(CC)s%15)c%14s%13)s%12)c%12nn(CC)nc%11%12)s%10)cc9c(-c9cc(Cl)c(CC)s9)c8s7)s6)c6nn(CC)nc56)s4)sc3c(-c3cc(Cl)c(CC)s3)c3ccsc23)cc1Cl","10.1021/acs.macromol.9b01233"
"PE32","Y6","7.31","0.75","18.44","53.03","CCc1c(/C=C2\C(=O)c3cc(F)c(F)cc3C2=C(C#N)C#N)sc2c1sc1c3c4nsnc4c4c5sc6cc(/C=C7\C(=O)c8cc(F)c(F)cc8C7=C(C#N)C#N)sc6c5n(CC)c4c3n(CC)c21","CCc1sc(-c2c3cc(-c4ccc(-c5c(OC)c(OC)c(-c6ccc(-c7cc8c(-c9cc(Cl)c(CC)s9)c9sc(-c%10ccc(-c%11c(OC)c(OC)c(-c%12ccc(-c%13cc%14c(-c%15cc(Cl)c(CC)s%15)c%15sc(-c%16ccc(-c%17c(OC)c(OC)c(-c%18cccs%18)c%18nn(CC)nc%17%18)s%16)cc%15c(-c%15cc(Cl)c(CC)s%15)c%14s%13)s%12)c%12nn(CC)nc%11%12)s%10)cc9c(-c9cc(Cl)c(CC)s9)c8s7)s6)c6nn(CC)nc56)s4)sc3c(-c3cc(Cl)c(CC)s3)c3ccsc23)cc1Cl","10.1021/acs.macromol.9b01233"
"J52-Cl","Y6","12.31","0.84","23.77","61.44","CCc1c(/C=C2\C(=O)c3cc(F)c(F)cc3C2=C(C#N)C#N)sc2c1sc1c3c4nsnc4c4c5sc6cc(/C=C7\C(=O)c8cc(F)c(F)cc8C7=C(C#N)C#N)sc6c5n(CC)c4c3n(CC)c21","CCc1sc(-c2c3cc(-c4ccc(-c5c(F)c(F)c(-c6ccc(-c7cc8c(-c9cc(Cl)c(CC)s9)c9sc(-c%10ccc(-c%11c(F)c(F)c(-c%12ccc(-c%13cc%14c(-c%15cc(Cl)c(CC)s%15)c%15sc(-c%16ccc(-c%17c(F)c(F)c(-c%18cccs%18)c%18nn(CC)nc%17%18)s%16)cc%15c(-c%15cc(Cl)c(CC)s%15)c%14s%13)s%12)c%12nn(CC)nc%11%12)s%10)cc9c(-c9cc(Cl)c(CC)s9)c8s7)s6)c6nn(CC)nc56)s4)sc3c(-c3cc(Cl)c(CC)s3)c3ccsc23)cc1Cl","10.1021/acs.macromol.9b01233"
"PE4","Y6","14.02","0.84","22.21","75.43","CCc1c(/C=C2\C(=O)c3cc(F)c(F)cc3C2=C(C#N)C#N)sc2c1sc1c3c4nsnc4c4c5sc6cc(/C=C7\C(=O)c8cc(F)c(F)cc8C7=C(C#N)C#N)sc6c5n(CC)c4c3n(CC)c21","CCc1sc(-c2c3cc(-c4sc5cc(-c6c(F)c(F)c(-c7cc8sc(-c9cc%10c(-c%11cc(Cl)c(CC)s%11)c%11sc(-c%12sc%13cc(-c%14c(F)c(F)c(-c%15cc%16sc(-c%17cc%18c(-c%19cc(Cl)c(CC)s%19)c%19sc(-c%20sc%21cc(-c%22c(F)c(F)c(-c%23cc%24scc(CC)c%24s%23)c%23nn(CC)nc%22%23)sc%21c%20CC)cc%19c(-c%19cc(Cl)c(CC)s%19)c%18s%17)c(CC)c%16s%15)c%15nn(CC)nc%14%15)sc%13c%12CC)cc%11c(-c%11cc(Cl)c(CC)s%11)c%10s9)c(CC)c8s7)c7nn(CC)nc67)sc5c4CC)sc3c(-c3cc(Cl)c(CC)s3)c3ccsc23)cc1Cl","10.1021/acs.macromol.9b01233"
"PDTH-TZNT","IT-M","4.42","0.75","10.15","58.1","CCc1ccc(C2(c3ccc(CC)cc3)c3cc4c(cc3-c3sc5cc(/C=C6\C(=O)c7ccc(C)cc7C6=C(C#N)C#N)sc5c32)C(c2ccc(CC)cc2)(c2ccc(CC)cc2)c2c-4sc3cc(/C=C4\C(=O)c5ccc(C)cc5C4=C(C#N)C#N)sc23)cc1","CCc1csc(-c2cc3c(cc(-c4cc(CC)c(-c5ccc(-c6ccc(-c7sc(-c8cc9c(cc(-c%10cc(CC)c(-c%11ccc(-c%12ccc(-c%13sc(-c%14cc%15c(cc(-c%16cc(CC)c(-c%17ccc(-c%18cccs%18)s%17)s%16)c%16nn(CC)nc%16%15)c%15nn(CC)nc%14%15)cc%13CC)s%12)s%11)s%10)c%10nn(CC)nc%109)c9nn(CC)nc89)cc7CC)s6)s5)s4)c4nn(CC)nc43)c3nn(CC)nc23)c1","10.1016/j.nanoen.2018.08.059"
"PDTF-TZNT","IT-M","10.05","0.8","17.33","72.5","CCc1ccc(C2(c3ccc(CC)cc3)c3cc4c(cc3-c3sc5cc(/C=C6\C(=O)c7ccc(C)cc7C6=C(C#N)C#N)sc5c32)C(c2ccc(CC)cc2)(c2ccc(CC)cc2)c2c-4sc3cc(/C=C4\C(=O)c5ccc(C)cc5C4=C(C#N)C#N)sc23)cc1","CCc1csc(-c2cc3c(cc(-c4cc(CC)c(-c5cc(F)c(-c6sc(-c7sc(-c8cc9c(cc(-c%10cc(CC)c(-c%11cc(F)c(-c%12sc(-c%13sc(-c%14cc%15c(cc(-c%16cc(CC)c(-c%17cc(F)c(-c%18sccc%18F)s%17)s%16)c%16nn(CC)nc%16%15)c%15nn(CC)nc%14%15)cc%13CC)cc%12F)s%11)s%10)c%10nn(CC)nc%109)c9nn(CC)nc89)cc7CC)cc6F)s5)s4)c4nn(CC)nc43)c3nn(CC)nc23)c1","10.1016/j.nanoen.2018.08.059"
"PffBT4T-2DT","EH-IDTBR","11.1","1.02","17.2","63","CCN1C(=O)/C(=C/c2ccc(-c3cc4c(s3)-c3cc5c(cc3C4(CC)CC)-c3sc(-c4ccc(/C=C6\SC(=S)N(CC)C6=O)c6nsnc46)cc3C5(CC)CC)c3nsnc23)SC1=S","CCc1csc(-c2c(F)c(F)c(-c3cc(CC)c(-c4ccc(-c5ccc(-c6sc(-c7c(F)c(F)c(-c8cc(CC)c(-c9ccc(-c%10ccc(-c%11sc(-c%12c(F)c(F)c(-c%13cc(CC)c(-c%14ccc(-c%15cccs%15)s%14)s%13)c%13nsnc%12%13)cc%11CC)s%10)s9)s8)c8nsnc78)cc6CC)s5)s4)s3)c3nsnc23)c1","10.1021/acsenergylett.7b00390"
"PBDB-T-2Cl","BDSePhCl","13.68","0.92","20.35","73.1","CCc1ccc(C2(c3ccc(CC)cc3)c3cc(/C=C4\C(=O)c5ccc(Cl)cc5C4=C(C#N)C#N)sc3-c3[se]c4cc5c6c([se]c5cc4c32)-c2sc(/C=C3/C(=O)c4ccc(Cl)cc4C3=C(C#N)C#N)cc2C6(c2ccc(CC)cc2)c2ccc(CC)cc2)cc1","CCc1sc(-c2c3cc(-c4ccc(-c5sc(-c6ccc(-c7cc8c(-c9cc(Cl)c(CC)s9)c9sc(-c%10ccc(-c%11sc(-c%12ccc(-c%13cc%14c(-c%15cc(Cl)c(CC)s%15)c%15sc(-c%16ccc(-c%17sc(-c%18cccs%18)c%18c%17C(=O)c%17c(CC)sc(CC)c%17C%18=O)s%16)cc%15c(-c%15cc(Cl)c(CC)s%15)c%14s%13)s%12)c%12c%11C(=O)c%11c(CC)sc(CC)c%11C%12=O)s%10)cc9c(-c9cc(Cl)c(CC)s9)c8s7)s6)c6c5C(=O)c5c(CC)sc(CC)c5C6=O)s4)sc3c(-c3cc(Cl)c(CC)s3)c3ccsc23)cc1Cl","10.1039/C9TA03177D"
"PBDB-T-2Cl","BDSeThCl","11.91","0.97","17.85","68.8","CCc1ccc(C2(c3ccc(CC)cc3)c3cc(/C=C4\C(=O)c5sc(Cl)cc5C4=C(C#N)C#N)sc3-c3[se]c4cc5c6c([se]c5cc4c32)-c2sc(/C=C3\C(=O)c4sc(Cl)cc4C3=C(C#N)C#N)cc2C6(c2ccc(CC)cc2)c2ccc(CC)cc2)cc1","CCc1sc(-c2c3cc(-c4ccc(-c5sc(-c6ccc(-c7cc8c(-c9cc(Cl)c(CC)s9)c9sc(-c%10ccc(-c%11sc(-c%12ccc(-c%13cc%14c(-c%15cc(Cl)c(CC)s%15)c%15sc(-c%16ccc(-c%17sc(-c%18cccs%18)c%18c%17C(=O)c%17c(CC)sc(CC)c%17C%18=O)s%16)cc%15c(-c%15cc(Cl)c(CC)s%15)c%14s%13)s%12)c%12c%11C(=O)c%11c(CC)sc(CC)c%11C%12=O)s%10)cc9c(-c9cc(Cl)c(CC)s9)c8s7)s6)c6c5C(=O)c5c(CC)sc(CC)c5C6=O)s4)sc3c(-c3cc(Cl)c(CC)s3)c3ccsc23)cc1Cl","10.1039/C9TA03177D"
"W1","Y6","16.16","0.88","25.87","70.7","CCc1c(/C=C2\C(=O)c3cc(F)c(F)cc3C2=C(C#N)C#N)sc2c1sc1c3c4nsnc4c4c5sc6cc(/C=C7\C(=O)c8cc(F)c(F)cc8C7=C(C#N)C#N)sc6c5n(CC)c4c3n(CC)c21","CCOc1c(OCC)c(-c2ccc(-c3cc4c(-c5cc(F)c(CC)s5)c5sc(-c6ccc(-c7c(F)c(F)c(-c8ccc(-c9cc%10c(-c%11cc(F)c(CC)s%11)c%11sc(-c%12ccc(-c%13c(F)c(F)c(-c%14ccc(-c%15cc%16c(-c%17cc(F)c(CC)s%17)c%17sccc%17c(-c%17cc(F)c(CC)s%17)c%16s%15)s%14)c(OCC)c%13OCC)s%12)cc%11c(-c%11cc(F)c(CC)s%11)c%10s9)s8)c(OCC)c7OCC)s6)cc5c(-c5cc(F)c(CC)s5)c4s3)s2)c(F)c(F)c1-c1cccs1","10.1016/j.scib.2019.11.030"
"PBDB-T","F-Br","12.05","0.87","18.22","76","CCC1(CC)c2cc3c(cc2-c2cc4c(cc21)-c1sc(/C=C2\C(=O)c5ccc(Br)cc5C2=C(C#N)C#N)cc1C4(CC)CC)C(CC)(CC)c1cc(/C=C2\C(=O)c4ccc(Br)cc4C2=C(C#N)C#N)sc1-3","CCc1ccc(-c2c3cc(-c4ccc(-c5sc(-c6ccc(-c7cc8c(-c9ccc(CC)s9)c9sc(-c%10ccc(-c%11sc(-c%12ccc(-c%13cc%14c(-c%15ccc(CC)s%15)c%15sc(-c%16ccc(-c%17sc(-c%18cccs%18)c%18c%17C(=O)c%17c(CC)sc(CC)c%17C%18=O)s%16)cc%15c(-c%15ccc(CC)s%15)c%14s%13)s%12)c%12c%11C(=O)c%11c(CC)sc(CC)c%11C%12=O)s%10)cc9c(-c9ccc(CC)s9)c8s7)s6)c6c5C(=O)c5c(CC)sc(CC)c5C6=O)s4)sc3c(-c3ccc(CC)s3)c3ccsc23)s1","10.1002/aenm.201702870"
"PBDB-T","F-Cl","11.47","0.87","17.61","75","CCC1(CC)c2cc3c(cc2-c2cc4c(cc21)-c1sc(/C=C2\C(=O)c5ccc(Cl)cc5C2=C(C#N)C#N)cc1C4(CC)CC)C(CC)(CC)c1cc(/C=C2\C(=O)c4ccc(Cl)cc4C2=C(C#N)C#N)sc1-3","CCc1ccc(-c2c3cc(-c4ccc(-c5sc(-c6ccc(-c7cc8c(-c9ccc(CC)s9)c9sc(-c%10ccc(-c%11sc(-c%12ccc(-c%13cc%14c(-c%15ccc(CC)s%15)c%15sc(-c%16ccc(-c%17sc(-c%18cccs%18)c%18c%17C(=O)c%17c(CC)sc(CC)c%17C%18=O)s%16)cc%15c(-c%15ccc(CC)s%15)c%14s%13)s%12)c%12c%11C(=O)c%11c(CC)sc(CC)c%11C%12=O)s%10)cc9c(-c9ccc(CC)s9)c8s7)s6)c6c5C(=O)c5c(CC)sc(CC)c5C6=O)s4)sc3c(-c3ccc(CC)s3)c3ccsc23)s1","10.1002/aenm.201702870"
"PBDB-T","F-F","10.85","0.88","17.36","71","CCC1(CC)c2cc3c(cc2-c2cc4c(cc21)-c1sc(/C=C2\C(=O)c5ccc(F)cc5C2=C(C#N)C#N)cc1C4(CC)CC)C(CC)(CC)c1cc(/C=C2\C(=O)c4ccc(F)cc4C2=C(C#N)C#N)sc1-3","CCc1ccc(-c2c3cc(-c4ccc(-c5sc(-c6ccc(-c7cc8c(-c9ccc(CC)s9)c9sc(-c%10ccc(-c%11sc(-c%12ccc(-c%13cc%14c(-c%15ccc(CC)s%15)c%15sc(-c%16ccc(-c%17sc(-c%18cccs%18)c%18c%17C(=O)c%17c(CC)sc(CC)c%17C%18=O)s%16)cc%15c(-c%15ccc(CC)s%15)c%14s%13)s%12)c%12c%11C(=O)c%11c(CC)sc(CC)c%11C%12=O)s%10)cc9c(-c9ccc(CC)s9)c8s7)s6)c6c5C(=O)c5c(CC)sc(CC)c5C6=O)s4)sc3c(-c3ccc(CC)s3)c3ccsc23)s1","10.1002/aenm.201702870"
"J101 (actually J100)","ITIC","12.47","0.951","17.7","73.65","CCc1ccc(C2(c3ccc(CC)cc3)c3cc4c(cc3-c3sc5cc(/C=C6\C(=O)c7ccccc7C6=C(C#N)C#N)sc5c32)C(c2ccc(CC)cc2)(c2ccc(CC)cc2)c2c-4sc3cc(/C=C4\C(=O)c5ccccc5C4=C(C#N)C#N)sc23)cc1","CCn1nc2c(-c3cccs3)c(Cl)c(Cl)c(-c3ccc(-c4cc5c(-c6ccc([Si](CC)(CC)CC)s6)c6sc(-c7ccc(-c8c(Cl)c(Cl)c(-c9ccc(-c%10cc%11c(-c%12ccc([Si](CC)(CC)CC)s%12)c%12sc(-c%13ccc(-c%14c(Cl)c(Cl)c(-c%15ccc(-c%16cc%17c(-c%18ccc([Si](CC)(CC)CC)s%18)c%18sccc%18c(-c%18ccc([Si](CC)(CC)CC)s%18)c%17s%16)s%15)c%15nn(CC)nc%14%15)s%13)cc%12c(-c%12ccc([Si](CC)(CC)CC)s%12)c%11s%10)s9)c9nn(CC)nc89)s7)cc6c(-c6ccc([Si](CC)(CC)CC)s6)c5s4)s3)c2n1","10.1039/C9TA03272J"
