Repository: MarieDevulder/Machine_Learning_OSC_ISEN_Project_24

# Machine_Learning_OSC_ISEN_Project_24
>Marie Devulder et Mathilde Rigaud.

## Le projet.
Ce projet vise à exploiter les techniques de machine learning pour approfondir l'étude sur les cellules solaires organiques. L'objectif principal est d'optimiser leur efficacité et leur performance en analysant des ensembles de données. En utilisant des algorithmes d'apprentissage automatique, nous cherchons à identifier les facteurs clés qui influent sur le rendement des cellules solaires organiques, ce qui pourrait conduire à des avancées significatives dans le domaine de l'énergie solaire renouvelable. <br><br>
Ici le but est de se focaliser sur des combinaisions donc le PCE est autour des 15%.<br>

File: datasets/M12024_DATA_augmented.csv (part 12 of 16)
"Mol_don","Mol_acc","PCE","Voc","Jsc","FF","SMILES_acc","SMILES_don","DOI"
"J101 (actually J100)","ZITI","14.43","0.937","21.25","72.48","CCC1(CC)C2=C(c3cc4c(cc31)-c1sc(/C=C3\C(=O)c5ccc(F)cc5C3=C(C#N)C#N)cc1C4)C(CC)(CC)c1cc3c(cc12)Cc1cc(/C=C2\C(=O)c4ccc(F)cc4C2=C(C#N)C#N)sc1-3","CCn1nc2c(-c3cccs3)c(Cl)c(Cl)c(-c3ccc(-c4cc5c(-c6ccc([Si](CC)(CC)CC)s6)c6sc(-c7ccc(-c8c(Cl)c(Cl)c(-c9ccc(-c%10cc%11c(-c%12ccc([Si](CC)(CC)CC)s%12)c%12sc(-c%13ccc(-c%14c(Cl)c(Cl)c(-c%15ccc(-c%16cc%17c(-c%18ccc([Si](CC)(CC)CC)s%18)c%18sccc%18c(-c%18ccc([Si](CC)(CC)CC)s%18)c%17s%16)s%15)c%15nn(CC)nc%14%15)s%13)cc%12c(-c%12ccc([Si](CC)(CC)CC)s%12)c%11s%10)s9)c9nn(CC)nc89)s7)cc6c(-c6ccc([Si](CC)(CC)CC)s6)c5s4)s3)c2n1","10.1039/C9TA03272J"
"DRCN5T","IDIC8-H","8","0.952","13.44","62.5","CCC1(CC)c2cc3c(cc2-c2sc(/C=C4\C(=O)c5ccccc5C4=C(C#N)C#N)cc21)C(CC)(CC)c1cc(/C=C2\C(=O)c4ccccc4C2=C(C#N)C#N)sc1-3","CCc1cc(/C=c2\sc(=C(C#N)C#N)n(CC)c2=O)sc1-c1cc(CC)c(-c2ccc(-c3sc(-c4sc(/C=c5\sc(=C(C#N)C#N)n(CC)c5=O)cc4CC)cc3CC)s2)s1","10.1021/acsaem.8b00205"
"DRCN5T","IDIC8-F","8.42","0.864","15.21","64.1","CCC1(CC)c2cc3c(cc2-c2sc(/C=C4\C(=O)c5ccc(F)cc5C4=C(C#N)C#N)cc21)C(CC)(CC)c1cc(/C=C2\C(=O)c4ccc(F)cc4C2=C(C#N)C#N)sc1-3","CCc1cc(/C=c2\sc(=C(C#N)C#N)n(CC)c2=O)sc1-c1cc(CC)c(-c2ccc(-c3sc(-c4sc(/C=c5\sc(=C(C#N)C#N)n(CC)c5=O)cc4CC)cc3CC)s2)s1","10.1021/acsaem.8b00205"
"DRCN5T","IDIC8-M","6.31","1.002","10.36","60.7","CCC1(CC)c2cc3c(cc2-c2sc(/C=C4\C(=O)c5ccc(C)cc5C4=C(C#N)C#N)cc21)C(CC)(CC)c1cc(/C=C2\C(=O)c4ccc(C)cc4C2=C(C#N)C#N)sc1-3","CCc1cc(/C=c2\sc(=C(C#N)C#N)n(CC)c2=O)sc1-c1cc(CC)c(-c2ccc(-c3sc(-c4sc(/C=c5\sc(=C(C#N)C#N)n(CC)c5=O)cc4CC)cc3CC)s2)s1","10.1021/acsaem.8b00205"
"PBDB-TF","BTIC-2Br-m","16.11","0.88","25.03","73.13","CCc1c(/C=C2\C(=O)c3ccc(Br)cc3C2=C(C#N)C#N)sc2c1sc1c3c4nsnc4c4c5sc6c(CC)c(/C=C7\C(=O)c8ccc(Br)cc8C7=C(C#N)C#N)sc6c5n(CC)c4c3n(CC)c21","CCc1sc(-c2c3cc(-c4ccc(-c5sc(-c6ccc(-c7cc8c(-c9cc(F)c(CC)s9)c9sc(-c%10ccc(-c%11sc(-c%12ccc(-c%13cc%14c(-c%15cc(F)c(CC)s%15)c%15sc(-c%16ccc(-c%17sc(-c%18cccs%18)c%18c%17C(=O)c%17c(CC)sc(CC)c%17C%18=O)s%16)cc%15c(-c%15cc(F)c(CC)s%15)c%14s%13)s%12)c%12c%11C(=O)c%11c(CC)sc(CC)c%11C%12=O)s%10)cc9c(-c9cc(F)c(CC)s9)c8s7)s6)c6c5C(=O)c5c(CC)sc(CC)c5C6=O)s4)sc3c(-c3cc(F)c(CC)s3)c3ccsc23)cc1F","10.1002/advs.201903784"
"PBDB-TF","BTIC-BO-4Br","14.03","0.86","24.06","67.84","CCc1c(/C=C2\C(=O)c3cc(Br)c(Br)cc3C2=C(C#N)C#N)sc2c1sc1c3c4nsnc4c4c5sc6c(CC)c(/C=C7\C(=O)c8cc(Br)c(Br)cc8C7=C(C#N)C#N)sc6c5n(CC)c4c3n(CC)c21","CCc1sc(-c2c3cc(-c4ccc(-c5sc(-c6ccc(-c7cc8c(-c9cc(F)c(CC)s9)c9sc(-c%10ccc(-c%11sc(-c%12ccc(-c%13cc%14c(-c%15cc(F)c(CC)s%15)c%15sc(-c%16ccc(-c%17sc(-c%18cccs%18)c%18c%17C(=O)c%17c(CC)sc(CC)c%17C%18=O)s%16)cc%15c(-c%15cc(F)c(CC)s%15)c%14s%13)s%12)c%12c%11C(=O)c%11c(CC)sc(CC)c%11C%12=O)s%10)cc9c(-c9cc(F)c(CC)s9)c8s7)s6)c6c5C(=O)c5c(CC)sc(CC)c5C6=O)s4)sc3c(-c3cc(F)c(CC)s3)c3ccsc23)cc1F","10.1002/advs.201903784"
"PDCBT-2Cl","ITIC-Th1","6.94","0.99","13.54","51.8","CCc1ccc(C2(c3ccc(CC)s3)c3cc4c(cc3-c3sc5cc(/C=C6\C(=O)c7ccc(F)cc7C6=C(C#N)C#N)sc5c32)C(c2ccc(CC)s2)(c2ccc(CC)s2)c2c-4sc3cc(/C=C4\C(=O)c5ccc(F)cc5C4=C(C#N)C#N)sc23)s1","CCOC(=O)c1csc(-c2cc(C(=O)OCC)c(-c3cc(Cl)c(-c4sc(-c5sc(-c6cc(C(=O)OCC)c(-c7cc(Cl)c(-c8sc(-c9sc(-c%10cc(C(=O)OCC)c(-c%11cc(Cl)c(-c%12sccc%12Cl)s%11)s%10)cc9C(=O)OCC)cc8Cl)s7)s6)cc5C(=O)OCC)cc4Cl)s3)s2)c1","10.1021/acs.macromol.9b00793"
"PDCBT","ITIC-Th1","8.14","0.89","16.6","55.2","CCc1ccc(C2(c3ccc(CC)s3)c3cc4c(cc3-c3sc5cc(/C=C6\C(=O)c7ccc(F)cc7C6=C(C#N)C#N)sc5c32)C(c2ccc(CC)s2)(c2ccc(CC)s2)c2c-4sc3cc(/C=C4\C(=O)c5ccc(F)cc5C4=C(C#N)C#N)sc23)s1","CCOC(=O)c1cc(-c2cc(C(=O)OCC)c(-c3ccc(-c4ccc(-c5sc(-c6cc(C(=O)OCC)c(-c7ccc(-c8ccc(-c9sc(-c%10cc(C(=O)OCC)c(-c%11cccs%11)s%10)cc9C(=O)OCC)s8)s7)s6)cc5C(=O)OCC)s4)s3)s2)sc1-c1cccs1","10.1021/acs.macromol.9b00793"
"PDCBT-2F","ITIC-Th1","8.48","0.98","15.32","56.5","CCc1ccc(C2(c3ccc(CC)s3)c3cc4c(cc3-c3sc5cc(/C=C6\C(=O)c7ccc(F)cc7C6=C(C#N)C#N)sc5c32)C(c2ccc(CC)s2)(c2ccc(CC)s2)c2c-4sc3cc(/C=C4\C(=O)c5ccc(F)cc5C4=C(C#N)C#N)sc23)s1","CCOC(=O)c1cc(-c2cc(C(=O)OCC)c(-c3cc(F)c(-c4sc(-c5sc(-c6cc(C(=O)OCC)c(-c7cc(F)c(-c8sc(-c9sc(-c%10cc(C(=O)OCC)c(-c%11cc(F)cs%11)s%10)cc9C(=O)OCC)cc8F)s7)s6)cc5C(=O)OCC)cc4F)s3)s2)sc1-c1cc(F)cs1","10.1021/acs.macromol.9b00793"
"PDCBT-F","ITIC-Th1","10.85","0.93","17.52","66.2","CCc1ccc(C2(c3ccc(CC)s3)c3cc4c(cc3-c3sc5cc(/C=C6\C(=O)c7ccc(F)cc7C6=C(C#N)C#N)sc5c32)C(c2ccc(CC)s2)(c2ccc(CC)s2)c2c-4sc3cc(/C=C4\C(=O)c5ccc(F)cc5C4=C(C#N)C#N)sc23)s1","CCOC(=O)c1csc(-c2cc(C(=O)OCC)c(-c3cc(F)c(-c4ccc(-c5sc(-c6cc(C(=O)OCC)c(-c7cc(F)c(-c8ccc(-c9sc(-c%10cc(C(=O)OCC)c(-c%11cc(F)c(-c%12cccs%12)s%11)s%10)cc9C(=O)OCC)s8)s7)s6)cc5C(=O)OCC)s4)s3)s2)c1","10.1021/acs.macromol.9b00793"
"PDCBT-Cl","ITIC-Th1","12.38","0.94","18.5","71.2","CCc1ccc(C2(c3ccc(CC)s3)c3cc4c(cc3-c3sc5cc(/C=C6\C(=O)c7ccc(F)cc7C6=C(C#N)C#N)sc5c32)C(c2ccc(CC)s2)(c2ccc(CC)s2)c2c-4sc3cc(/C=C4\C(=O)c5ccc(F)cc5C4=C(C#N)C#N)sc23)s1","COC(=O)c1csc(-c2cc(C(=O)OC)c(-c3cc(Cl)c(-c4ccc(-c5sc(-c6cc(C(=O)OC)c(-c7cc(Cl)c(-c8ccc(-c9sc(-c%10cc(C(=O)OC)c(-c%11cc(Cl)c(-c%12cccs%12)s%11)s%10)cc9C(=O)OC)s8)s7)s6)cc5C(=O)OC)s4)s3)s2)c1","10.1021/acs.macromol.9b00793"
"PTB7-Th","FNIC1","10.3","0.774","19.97","66.4","CCc1ccc(C2(c3ccc(CC)cc3)c3cc(/C=C4\C(=O)c5cc(F)c(F)cc5C4=C(C#N)C#N)sc3-c3sc4c(sc5c(-c6ccc(CC)s6)c6c(sc7c8c(sc76)-c6sc(/C=C7\C(=O)c9cc(F)c(F)cc9C7=C(C#N)C#N)cc6C8(c6ccc(CC)cc6)c6ccc(CC)cc6)c(-c6ccc(CC)s6)c54)c32)cc1","CCOC(=O)c1sc2c(-c3cc4c(-c5ccc(CC)s5)c5sc(-c6sc(-c7cc8c(-c9ccc(CC)s9)c9sc(-c%10sc(-c%11cc%12c(-c%13ccc(CC)s%13)c%13sccc%13c(-c%13ccc(CC)s%13)c%12s%11)c%11sc(C(=O)OCC)c(F)c%10%11)cc9c(-c9ccc(CC)s9)c8s7)c7sc(C(=O)OCC)c(F)c67)cc5c(-c5ccc(CC)s5)c4s3)scc2c1F","10.1021/jacs.8b04027"
"PTB7-Th","FNIC2","13","0.741","23.93","73.4","CCc1ccc(C2(c3ccc(CC)cc3)c3c(sc4cc(/C=C5\C(=O)c6cc(F)c(F)cc6C5=C(C#N)C#N)sc34)-c3sc4c(-c5ccc(CC)s5)c5c6c(sc5c(-c5ccc(CC)s5)c4c32)-c2sc3cc(/C=C4\C(=O)c5cc(F)c(F)cc5C4=C(C#N)C#N)sc3c2C6(c2ccc(CC)cc2)c2ccc(CC)cc2)cc1","CCOC(=O)c1sc2c(-c3cc4c(-c5ccc(CC)s5)c5sc(-c6sc(-c7cc8c(-c9ccc(CC)s9)c9sc(-c%10sc(-c%11cc%12c(-c%13ccc(CC)s%13)c%13sccc%13c(-c%13ccc(CC)s%13)c%12s%11)c%11sc(C(=O)OCC)c(F)c%10%11)cc9c(-c9ccc(CC)s9)c8s7)c7sc(C(=O)OCC)c(F)c67)cc5c(-c5ccc(CC)s5)c4s3)scc2c1F","10.1021/jacs.8b04027"
"FTAZ","ITIC1","8.54","0.921","16.45","56.4","CCc1ccc(C2(c3ccc(CC)cc3)c3cc(/C=C4\C(=O)c5ccccc5C4=C(C#N)C#N)sc3-c3sc4cc5c6c(sc5cc4c32)-c2sc(/C=C3\C(=O)c4ccccc4C3=C(C#N)C#N)cc2C6(c2ccc(CC)cc2)c2ccc(CC)cc2)cc1","CCc1c2cc(-c3ccc(-c4c(F)c(F)c(-c5ccc(-c6cc7c(CC)c8sc(-c9ccc(-c%10c(F)c(F)c(-c%11ccc(-c%12cc%13c(CC)c%14sc(-c%15ccc(-c%16c(F)c(F)c(-c%17cccs%17)c%17nn(CC)nc%16%17)s%15)cc%14c(CC)c%13s%12)s%11)c%11nn(CC)nc%10%11)s9)cc8c(CC)c7s6)s5)c5nn(CC)nc45)s3)sc2c(CC)c2ccsc12","10.1002/adma.201702125"
"FTAZ","ITIC2","11","0.92","18.63","63","CCc1ccc(C2(c3ccc(CC)cc3)c3cc(/C=C4\C(=O)c5ccccc5C4=C(C#N)C#N)sc3-c3sc4c(-c5ccc(CC)s5)c5c6c(sc5c(-c5ccc(CC)s5)c4c32)-c2sc(/C=C3\C(=O)c4ccccc4C3=C(C#N)C#N)cc2C6(c2ccc(CC)cc2)c2ccc(CC)cc2)cc1","CCc1c2cc(-c3ccc(-c4c(F)c(F)c(-c5ccc(-c6cc7c(CC)c8sc(-c9ccc(-c%10c(F)c(F)c(-c%11ccc(-c%12cc%13c(CC)c%14sc(-c%15ccc(-c%16c(F)c(F)c(-c%17cccs%17)c%17nn(CC)nc%16%17)s%15)cc%14c(CC)c%13s%12)s%11)c%11nn(CC)nc%10%11)s9)cc8c(CC)c7s6)s5)c5nn(CC)nc45)s3)sc2c(CC)c2ccsc12","10.1002/adma.201702125"
"P3HT","JC1","2.8","0.48","10.54","56","CCOC(=O)c1cc2c(-c3cc4c(s3)-c3cc5c(cc3C4(CC)CC)-c3sc(-c4c6cc(C(=O)OCC)sc6c(/C=c6\sc(=C(C#N)C#N)n(CC)c6=O)c6nsnc46)cc3C5(CC)CC)c3nsnc3c(/C=c3\sc(=C(C#N)C#N)n(CC)c3=O)c2s1","CCc1cc(C)sc1-c1sc(-c2cc(CC)c(-c3sc(-c4cc(CC)c(-c5sc(C)cc5CC)s4)cc3CC)s2)cc1CC","10.1021/acsami.9b08007"
"P3HT","JC2","6.24","0.71","13.96","63","CCOC(=O)c1cc2c(-c3cc4c(s3)-c3cc5c(cc3C4(CC)CC)-c3sc(-c4c6cc(C(=O)OCC)sc6c(/C=c6\sc(=C(C#N)C#N)n(CC)c6=O)c6nn(CC)nc46)cc3C5(CC)CC)c3nn(CC)nc3c(/C=c3\sc(=C(C#N)C#N)n(CC)c3=O)c2s1","CCc1cc(C)sc1-c1sc(-c2cc(CC)c(-c3sc(-c4cc(CC)c(-c5sc(C)cc5CC)s4)cc3CC)s2)cc1CC","10.1021/acsami.9b08007"
"PBDB-T","PYTT-1","13.54","0.93","20.66","70.35","CCc1c(/C=C2\C(=O)c3sccc3C2=C(C#N)C#N)sc2c1sc1c3c4nsnc4c4c5sc6c(CC)c(/C=C7\C(=O)c8sc(-c9ccc(-c%10cc%11c(s%10)C(=O)/C(=C\c%10sc%12c(sc%13c%14c%15nsnc%15c%15c%16sc%17c(CC)c(/C=C%18\C(=O)c%19sc(-c%20cccs%20)cc%19C%18=C(C#N)C#N)sc%17c%16n(CC)c%15c%14n(CC)c%12%13)c%10CC)C%11=C(C#N)C#N)s9)cc8C7=C(C#N)C#N)sc6c5n(CC)c4c3n(CC)c21","CCc1ccc(-c2c3cc(-c4ccc(-c5sc(-c6ccc(-c7cc8c(-c9ccc(CC)s9)c9sc(-c%10ccc(-c%11sc(-c%12ccc(-c%13cc%14c(-c%15ccc(CC)s%15)c%15sc(-c%16ccc(-c%17sc(-c%18cccs%18)c%18c%17C(=O)c%17c(CC)sc(CC)c%17C%18=O)s%16)cc%15c(-c%15ccc(CC)s%15)c%14s%13)s%12)c%12c%11C(=O)c%11c(CC)sc(CC)c%11C%12=O)s%10)cc9c(-c9ccc(CC)s9)c8s7)s6)c6c5C(=O)c5c(CC)sc(CC)c5C6=O)s4)sc3c(-c3ccc(CC)s3)c3ccsc23)s1","10.1021/acs.chemmater.0c04253"
"PBDB-T","PYTT-2","14.32","0.91","22","71.53","CCc1c(/C=C2/C(=O)c3ccsc3C2=C(C#N)C#N)sc2c1sc1c3c4nsnc4c4c5sc6c(CC)c(/C=C7/C(=O)c8cc(-c9ccc(-c%10csc%11c%10C(=O)/C(=C/c%10sc%12c(sc%13c%14c%15nsnc%15c%15c%16sc%17c(CC)c(/C=C%18/C(=O)c%19cc(-c%20cccs%20)sc%19C%18=C(C#N)C#N)sc%17c%16n(CC)c%15c%14n(CC)c%12%13)c%10CC)C%11=C(C#N)C#N)s9)sc8C7=C(C#N)C#N)sc6c5n(CC)c4c3n(CC)c21","CCc1ccc(-c2c3cc(-c4ccc(-c5sc(-c6ccc(-c7cc8c(-c9ccc(CC)s9)c9sc(-c%10ccc(-c%11sc(-c%12ccc(-c%13cc%14c(-c%15ccc(CC)s%15)c%15sc(-c%16ccc(-c%17sc(-c%18cccs%18)c%18c%17C(=O)c%17c(CC)sc(CC)c%17C%18=O)s%16)cc%15c(-c%15ccc(CC)s%15)c%14s%13)s%12)c%12c%11C(=O)c%11c(CC)sc(CC)c%11C%12=O)s%10)cc9c(-c9ccc(CC)s9)c8s7)s6)c6c5C(=O)c5c(CC)sc(CC)c5C6=O)s4)sc3c(-c3ccc(CC)s3)c3ccsc23)s1","10.1021/acs.chemmater.0c04253"
"PBDB-T","PYTT-3","12.41","0.82","21.99","68.47","CCc1c(/C=C2/C(=O)c3cscc3C2=C(C#N)C#N)sc2c1sc1c3c4nsnc4c4c5sc6c(CC)c(/C=C7/C(=O)c8c(csc8-c8ccc(-c9scc%10c9C(=O)/C(=C/c9sc%11c(sc%12c%13c%14nsnc%14c%14c%15sc%16c(CC)c(/C=C%17/C(=O)c%18c(csc%18-c%18cccs%18)C%17=C(C#N)C#N)sc%16c%15n(CC)c%14c%13n(CC)c%11%12)c9CC)C%10=C(C#N)C#N)s8)C7=C(C#N)C#N)sc6c5n(CC)c4c3n(CC)c21","CCc1ccc(-c2c3cc(-c4ccc(-c5sc(-c6ccc(-c7cc8c(-c9ccc(CC)s9)c9sc(-c%10ccc(-c%11sc(-c%12ccc(-c%13cc%14c(-c%15ccc(CC)s%15)c%15sc(-c%16ccc(-c%17sc(-c%18cccs%18)c%18c%17C(=O)c%17c(CC)sc(CC)c%17C%18=O)s%16)cc%15c(-c%15ccc(CC)s%15)c%14s%13)s%12)c%12c%11C(=O)c%11c(CC)sc(CC)c%11C%12=O)s%10)cc9c(-c9ccc(CC)s9)c8s7)s6)c6c5C(=O)c5c(CC)sc(CC)c5C6=O)s4)sc3c(-c3ccc(CC)s3)c3ccsc23)s1","10.1021/acs.chemmater.0c04253"
"DRCN5T","F-2Cl","9.89","0.906","15.97","68.4","CCC1(CC)c2cc3c(cc2-c2cc4c(cc21)-c1sc(/C=C2\C(=O)c5cc(Cl)c(Cl)cc5C2=C(C#N)C#N)cc1C4(CC)CC)C(CC)(CC)c1cc(/C=C2\C(=O)c4cc(Cl)c(Cl)cc4C2=C(C#N)C#N)sc1-3","CCc1cc(/C=c2\sc(=C(C#N)C#N)n(CC)c2=O)sc1-c1cc(CC)c(-c2ccc(-c3sc(-c4sc(/C=c5\sc(=C(C#N)C#N)n(CC)c5=O)cc4CC)cc3CC)s2)s1","10.1002/aenm.201802021"
"DRCN5T","F-1Cl","8.12","0.975","13.07","63.7","CCC1(CC)c2cc3c(cc2-c2cc4c(cc21)-c1sc(/C=C2\C(=O)c5ccc(Cl)cc5C2=C(C#N)C#N)cc1C4(CC)CC)C(CC)(CC)c1cc(/C=C2\C(=O)c4ccc(Cl)cc4C2=C(C#N)C#N)sc1-3","CCc1cc(/C=c2\sc(=C(C#N)C#N)n(CC)c2=O)sc1-c1cc(CC)c(-c2ccc(-c3sc(-c4sc(/C=c5\sc(=C(C#N)C#N)n(CC)c5=O)cc4CC)cc3CC)s2)s1","10.1002/aenm.201802021"
"DRCN5T","F-0Cl","5.49","1.09","9.64","52.3","CCC1(CC)c2cc3c(cc2-c2cc4c(cc21)-c1sc(/C=C2\C(=O)c5ccccc5C2=C(C#N)C#N)cc1C4(CC)CC)C(CC)(CC)c1cc(/C=C2\C(=O)c4ccccc4C2=C(C#N)C#N)sc1-3","CCc1cc(/C=c2\sc(=C(C#N)C#N)n(CC)c2=O)sc1-c1cc(CC)c(-c2ccc(-c3sc(-c4sc(/C=c5\sc(=C(C#N)C#N)n(CC)c5=O)cc4CC)cc3CC)s2)s1","10.1002/aenm.201802021"
"PBDB-T","CH3-2F","12.28","0.77","22.76","69.85","CCc1cc(-c2sc3c(N(c4ccc(C)cc4)c4ccc(C)cc4)c(-c4cc(CC)c(/C=C5\C(=O)c6cc(F)c(F)cc6C5=C(C#N)C#N)s4)sc3c2N(c2ccc(C)cc2)c2ccc(C)cc2)sc1/C=C1\C(=O)c2cc(F)c(F)cc2C1=C(C#N)C#N","CCc1ccc(-c2c3cc(-c4ccc(-c5sc(-c6ccc(-c7cc8c(-c9ccc(CC)s9)c9sc(-c%10ccc(-c%11sc(-c%12ccc(-c%13cc%14c(-c%15ccc(CC)s%15)c%15sc(-c%16ccc(-c%17sc(-c%18cccs%18)c%18c%17C(=O)c%17c(CC)sc(CC)c%17C%18=O)s%16)cc%15c(-c%15ccc(CC)s%15)c%14s%13)s%12)c%12c%11C(=O)c%11c(CC)sc(CC)c%11C%12=O)s%10)cc9c(-c9ccc(CC)s9)c8s7)s6)c6c5C(=O)c5c(CC)sc(CC)c5C6=O)s4)sc3c(-c3ccc(CC)s3)c3ccsc23)s1","10.1021/acsami.1c09597"
"PBDB-T","H-2F","8.64","0.73","18.78","62.99","CCc1cc(-c2sc3c(N(c4ccccc4)c4ccccc4)c(-c4cc(CC)c(/C=C5\C(=O)c6cc(F)c(F)cc6C5=C(C#N)C#N)s4)sc3c2N(c2ccccc2)c2ccccc2)sc1/C=C1\C(=O)c2cc(F)c(F)cc2C1=C(C#N)C#N","CCc1ccc(-c2c3cc(-c4ccc(-c5sc(-c6ccc(-c7cc8c(-c9ccc(CC)s9)c9sc(-c%10ccc(-c%11sc(-c%12ccc(-c%13cc%14c(-c%15ccc(CC)s%15)c%15sc(-c%16ccc(-c%17sc(-c%18cccs%18)c%18c%17C(=O)c%17c(CC)sc(CC)c%17C%18=O)s%16)cc%15c(-c%15ccc(CC)s%15)c%14s%13)s%12)c%12c%11C(=O)c%11c(CC)sc(CC)c%11C%12=O)s%10)cc9c(-c9ccc(CC)s9)c8s7)s6)c6c5C(=O)c5c(CC)sc(CC)c5C6=O)s4)sc3c(-c3ccc(CC)s3)c3ccsc23)s1","10.1021/acsami.1c09597"
"PBDB-T","OCH3-2F","8.01","0.74","16.66","64.63","CCc1cc(-c2sc3c(N(c4ccc(OC)cc4)c4ccc(OC)cc4)c(-c4cc(CC)c(/C=C5\C(=O)c6cc(F)c(F)cc6C5=C(C#N)C#N)s4)sc3c2N(c2ccc(OC)cc2)c2ccc(OC)cc2)sc1/C=C1\C(=O)c2cc(F)c(F)cc2C1=C(C#N)C#N","CCc1ccc(-c2c3cc(-c4ccc(-c5sc(-c6ccc(-c7cc8c(-c9ccc(CC)s9)c9sc(-c%10ccc(-c%11sc(-c%12ccc(-c%13cc%14c(-c%15ccc(CC)s%15)c%15sc(-c%16ccc(-c%17sc(-c%18cccs%18)c%18c%17C(=O)c%17c(CC)sc(CC)c%17C%18=O)s%16)cc%15c(-c%15ccc(CC)s%15)c%14s%13)s%12)c%12c%11C(=O)c%11c(CC)sc(CC)c%11C%12=O)s%10)cc9c(-c9ccc(CC)s9)c8s7)s6)c6c5C(=O)c5c(CC)sc(CC)c5C6=O)s4)sc3c(-c3ccc(CC)s3)c3ccsc23)s1","10.1021/acsami.1c09597"
"PBDB-T","SCH3-2F","6.67","0.67","15.38","64.94","CCc1cc(-c2sc3c(N(c4ccc(SC)cc4)c4ccc(SC)cc4)c(-c4cc(CC)c(/C=C5\C(=O)c6cc(F)c(F)cc6C5=C(C#N)C#N)s4)sc3c2N(c2ccc(SC)cc2)c2ccc(SC)cc2)sc1/C=C1\C(=O)c2cc(F)c(F)cc2C1=C(C#N)C#N","CCc1ccc(-c2c3cc(-c4ccc(-c5sc(-c6ccc(-c7cc8c(-c9ccc(CC)s9)c9sc(-c%10ccc(-c%11sc(-c%12ccc(-c%13cc%14c(-c%15ccc(CC)s%15)c%15sc(-c%16ccc(-c%17sc(-c%18cccs%18)c%18c%17C(=O)c%17c(CC)sc(CC)c%17C%18=O)s%16)cc%15c(-c%15ccc(CC)s%15)c%14s%13)s%12)c%12c%11C(=O)c%11c(CC)sc(CC)c%11C%12=O)s%10)cc9c(-c9ccc(CC)s9)c8s7)s6)c6c5C(=O)c5c(CC)sc(CC)c5C6=O)s4)sc3c(-c3ccc(CC)s3)c3ccsc23)s1","10.1021/acsami.1c09597"
"PBDB-T","CZTT-4F","9.81","0.88","19.06","58.47","CCc1ccc(C2(c3ccc(CC)cc3)c3cc4c5cc6c(cc5n(CC)c4cc3-c3sc4cc(/C=C5\C(=O)c7cc(F)c(F)cc7C5=C(C#N)C#N)sc4c32)-c2sc3cc(/C=C4\C(=O)c5cc(F)c(F)cc5C4=C(C#N)C#N)sc3c2C6(c2ccc(CC)cc2)c2ccc(CC)cc2)cc1","CCc1ccc(-c2c3cc(-c4ccc(-c5sc(-c6ccc(-c7cc8c(-c9ccc(CC)s9)c9sc(-c%10ccc(-c%11sc(-c%12ccc(-c%13cc%14c(-c%15ccc(CC)s%15)c%15sc(-c%16ccc(-c%17sc(-c%18cccs%18)c%18c%17C(=O)c%17c(CC)sc(CC)c%17C%18=O)s%16)cc%15c(-c%15ccc(CC)s%15)c%14s%13)s%12)c%12c%11C(=O)c%11c(CC)sc(CC)c%11C%12=O)s%10)cc9c(-c9ccc(CC)s9)c8s7)s6)c6c5C(=O)c5c(CC)sc(CC)c5C6=O)s4)sc3c(-c3ccc(CC)s3)c3ccsc23)s1","10.1039/C9TA08573D"
"PBDB-TF","CZTT-IC","7.02","1.07","12.83","51.16","CCc1ccc(C2(c3ccc(CC)cc3)c3cc4c5cc6c(cc5n(CC)c4cc3-c3sc4cc(/C=C5\C(=O)c7ccccc7C5=C(C#N)C#N)sc4c32)-c2sc3cc(/C=C4\C(=O)c5ccccc5C4=C(C#N)C#N)sc3c2C6(c2ccc(CC)cc2)c2ccc(CC)cc2)cc1","CCc1sc(-c2c3cc(-c4ccc(-c5sc(-c6ccc(-c7cc8c(-c9cc(F)c(CC)s9)c9sc(-c%10ccc(-c%11sc(-c%12ccc(-c%13cc%14c(-c%15cc(F)c(CC)s%15)c%15sc(-c%16ccc(-c%17sc(-c%18cccs%18)c%18c%17C(=O)c%17c(CC)sc(CC)c%17C%18=O)s%16)cc%15c(-c%15cc(F)c(CC)s%15)c%14s%13)s%12)c%12c%11C(=O)c%11c(CC)sc(CC)c%11C%12=O)s%10)cc9c(-c9cc(F)c(CC)s9)c8s7)s6)c6c5C(=O)c5c(CC)sc(CC)c5C6=O)s4)sc3c(-c3cc(F)c(CC)s3)c3ccsc23)cc1F","10.1039/C9TA08573D"
"PBDB-T","CZTT-IC","9.87","0.97","17.26","58.97","CCc1ccc(C2(c3ccc(CC)cc3)c3cc4c5cc6c(cc5n(CC)c4cc3-c3sc4cc(/C=C5\C(=O)c7ccccc7C5=C(C#N)C#N)sc4c32)-c2sc3cc(/C=C4\C(=O)c5ccccc5C4=C(C#N)C#N)sc3c2C6(c2ccc(CC)cc2)c2ccc(CC)cc2)cc1","CCc1ccc(-c2c3cc(-c4ccc(-c5sc(-c6ccc(-c7cc8c(-c9ccc(CC)s9)c9sc(-c%10ccc(-c%11sc(-c%12ccc(-c%13cc%14c(-c%15ccc(CC)s%15)c%15sc(-c%16ccc(-c%17sc(-c%18cccs%18)c%18c%17C(=O)c%17c(CC)sc(CC)c%17C%18=O)s%16)cc%15c(-c%15ccc(CC)s%15)c%14s%13)s%12)c%12c%11C(=O)c%11c(CC)sc(CC)c%11C%12=O)s%10)cc9c(-c9ccc(CC)s9)c8s7)s6)c6c5C(=O)c5c(CC)sc(CC)c5C6=O)s4)sc3c(-c3ccc(CC)s3)c3ccsc23)s1","10.1039/C9TA08573D"
"PTB7-Th","CBM","5.3","0.88","10.6","53","CCn1c2cc(-c3ccc(C=C(C#N)C#N)c4nsnc34)ccc2c2ccc(-c3ccc(C=C(C#N)C#N)c4nsnc34)cc21","CCOC(=O)c1sc2c(-c3cc4c(-c5ccc(CC)s5)c5sc(-c6sc(-c7cc8c(-c9ccc(CC)s9)c9sc(-c%10sc(-c%11cc%12c(-c%13ccc(CC)s%13)c%13sccc%13c(-c%13ccc(CC)s%13)c%12s%11)c%11sc(C(=O)OCC)c(F)c%10%11)cc9c(-c9ccc(CC)s9)c8s7)c7sc(C(=O)OCC)c(F)c67)cc5c(-c5ccc(CC)s5)c4s3)scc2c1F","10.1021/acs.chemmater.6b00131"
"PTB7-Th","FBM","5.1","0.88","11.2","51","CCC1(CC)c2cc(-c3ccc(C=C(C#N)C#N)c4nsnc34)ccc2-c2ccc(-c3ccc(C=C(C#N)C#N)c4nsnc34)cc21","CCOC(=O)c1sc2c(-c3cc4c(-c5ccc(CC)s5)c5sc(-c6sc(-c7cc8c(-c9ccc(CC)s9)c9sc(-c%10sc(-c%11cc%12c(-c%13ccc(CC)s%13)c%13sccc%13c(-c%13ccc(CC)s%13)c%12s%11)c%11sc(C(=O)OCC)c(F)c%10%11)cc9c(-c9ccc(CC)s9)c8s7)c7sc(C(=O)OCC)c(F)c67)cc5c(-c5ccc(CC)s5)c4s3)scc2c1F","10.1021/acs.chemmater.6b00131"
"Qx-8F","Y6","6.07","0.627","19.06","50.71","CCc1c(/C=C2\C(=O)c3cc(F)c(F)cc3C2=C(C#N)C#N)sc2c1sc1c3c4nsnc4c4c5sc6cc(/C=C7\C(=O)c8cc(F)c(F)cc8C7=C(C#N)C#N)sc6c5n(CC)c4c3n(CC)c21","CCOc1c(F)c(F)c(-c2nc3c(-c4cccs4)ccc(-c4ccc(-c5cc6c(-c7ccc(CC)s7)c7sc(-c8ccc(-c9ccc(-c%10ccc(-c%11cc%12c(-c%13ccc(CC)s%13)c%13sc(-c%14ccc(-c%15ccc(-c%16ccc(-c%17cc%18c(-c%19ccc(CC)s%19)c%19sccc%19c(-c%19ccc(CC)s%19)c%18s%17)s%16)c%16nc(-c%17c(F)c(F)c(OCC)c(F)c%17F)c(-c%17c(F)c(F)c(OCC)c(F)c%17F)nc%15%16)s%14)cc%13c(-c%13ccc(CC)s%13)c%12s%11)s%10)c%10nc(-c%11c(F)c(F)c(OCC)c(F)c%11F)c(-c%11c(F)c(F)c(OCC)c(F)c%11F)nc9%10)s8)cc7c(-c7ccc(CC)s7)c6s5)s4)c3nc2-c2c(F)c(F)c(OCC)c(F)c2F)c(F)c1F","10.1039/D1TA01500A"
"Qx-10F","Y6","12.75","0.779","24.83","65.84","CCc1c(/C=C2\C(=O)c3cc(F)c(F)cc3C2=C(C#N)C#N)sc2c1sc1c3c4nsnc4c4c5sc6cc(/C=C7\C(=O)c8cc(F)c(F)cc8C7=C(C#N)C#N)sc6c5n(CC)c4c3n(CC)c21","CCOc1c(F)c(F)c(-c2nc3c(-c4cccs4)c(F)c(F)c(-c4ccc(-c5cc6c(-c7ccc(CC)s7)c7sc(-c8ccc(-c9c(F)c(F)c(-c%10ccc(-c%11cc%12c(-c%13ccc(CC)s%13)c%13sc(-c%14ccc(-c%15c(F)c(F)c(-c%16ccc(-c%17cc%18c(-c%19ccc(CC)s%19)c%19sccc%19c(-c%19ccc(CC)s%19)c%18s%17)s%16)c%16nc(-c%17c(F)c(F)c(OCC)c(F)c%17F)c(-c%17c(F)c(F)c(OCC)c(F)c%17F)nc%15%16)s%14)cc%13c(-c%13ccc(CC)s%13)c%12s%11)s%10)c%10nc(-c%11c(F)c(F)c(OCC)c(F)c%11F)c(-c%11c(F)c(F)c(OCC)c(F)c%11F)nc9%10)s8)cc7c(-c7ccc(CC)s7)c6s5)s4)c3nc2-c2c(F)c(F)c(OCC)c(F)c2F)c(F)c1F","10.1039/D1TA01500A"
"Qx-12F","Y6","15.21","0.847","24.55","72.88","CCc1c(/C=C2\C(=O)c3cc(F)c(F)cc3C2=C(C#N)C#N)sc2c1sc1c3c4nsnc4c4c5sc6cc(/C=C7\C(=O)c8cc(F)c(F)cc8C7=C(C#N)C#N)sc6c5n(CC)c4c3n(CC)c21","CCOc1c(F)c(F)c(-c2nc3c(-c4cccs4)c(F)c(F)c(-c4ccc(-c5cc6c(-c7cc(F)c(CC)s7)c7sc(-c8ccc(-c9c(F)c(F)c(-c%10ccc(-c%11cc%12c(-c%13cc(F)c(CC)s%13)c%13sc(-c%14ccc(-c%15c(F)c(F)c(-c%16ccc(-c%17cc%18c(-c%19cc(F)c(CC)s%19)c%19sccc%19c(-c%19cc(F)c(CC)s%19)c%18s%17)s%16)c%16nc(-c%17c(F)c(F)c(OCC)c(F)c%17F)c(-c%17c(F)c(F)c(OCC)c(F)c%17F)nc%15%16)s%14)cc%13c(-c%13cc(F)c(CC)s%13)c%12s%11)s%10)c%10nc(-c%11c(F)c(F)c(OCC)c(F)c%11F)c(-c%11c(F)c(F)c(OCC)c(F)c%11F)nc9%10)s8)cc7c(-c7cc(F)c(CC)s7)c6s5)s4)c3nc2-c2c(F)c(F)c(OCC)c(F)c2F)c(F)c1F","10.1039/D1TA01500A"
"PBDB-TF","Y1","7.1","0.92","12.9","55.5","CCn1nc2c(n1)c1c3sc4cc(/C=C5/C(=O)c6ccccc6C5=C(C#N)C#N)sc4c3n(CC)c1c1c2c2sc3cc(/C=C4\C(=O)c5ccccc5C4=C(C#N)C#N)sc3c2n1CC","CCc1sc(-c2c3cc(-c4ccc(-c5sc(-c6ccc(-c7cc8c(-c9cc(F)c(CC)s9)c9sc(-c%10ccc(-c%11sc(-c%12ccc(-c%13cc%14c(-c%15cc(F)c(CC)s%15)c%15sc(-c%16ccc(-c%17sc(-c%18cccs%18)c%18c%17C(=O)c%17c(CC)sc(CC)c%17C%18=O)s%16)cc%15c(-c%15cc(F)c(CC)s%15)c%14s%13)s%12)c%12c%11C(=O)c%11c(CC)sc(CC)c%11C%12=O)s%10)cc9c(-c9cc(F)c(CC)s9)c8s7)s6)c6c5C(=O)c5c(CC)sc(CC)c5C6=O)s4)sc3c(-c3cc(F)c(CC)s3)c3ccsc23)cc1F","10.1002/adma.201904215"
"PBDB-T","Y1-4F","9.9","0.74","22.7","57.4","CCn1nc2c(n1)c1c3sc4cc(/C=C5\C(=O)c6cc(F)c(F)cc6C5=C(C#N)C#N)sc4c3n(CC)c1c1c2c2sc3cc(/C=C4\C(=O)c5cc(F)c(F)cc5C4=C(C#N)C#N)sc3c2n1CC","CCc1ccc(-c2c3cc(-c4ccc(-c5sc(-c6ccc(-c7cc8c(-c9ccc(CC)s9)c9sc(-c%10ccc(-c%11sc(-c%12ccc(-c%13cc%14c(-c%15ccc(CC)s%15)c%15sc(-c%16ccc(-c%17sc(-c%18cccs%18)c%18c%17C(=O)c%17c(CC)sc(CC)c%17C%18=O)s%16)cc%15c(-c%15ccc(CC)s%15)c%14s%13)s%12)c%12c%11C(=O)c%11c(CC)sc(CC)c%11C%12=O)s%10)cc9c(-c9ccc(CC)s9)c8s7)s6)c6c5C(=O)c5c(CC)sc(CC)c5C6=O)s4)sc3c(-c3ccc(CC)s3)c3ccsc23)s1","10.1002/adma.201904215"
"PBDB-TF","SeTIC","7.46","0.95","15.45","51","CCc1ccc(C2(c3ccc(CC)cc3)c3cc4c(cc3-c3[se]c5cc(/C=C6\C(=O)c7ccccc7C6=C(C#N)C#N)sc5c32)C(c2ccc(CC)cc2)(c2ccc(CC)cc2)c2c-4[se]c3cc(/C=C4\C(=O)c5ccccc5C4=C(C#N)C#N)sc23)cc1","CCc1sc(-c2c3cc(-c4ccc(-c5sc(-c6ccc(-c7cc8c(-c9cc(F)c(CC)s9)c9sc(-c%10ccc(-c%11sc(-c%12ccc(-c%13cc%14c(-c%15cc(F)c(CC)s%15)c%15sc(-c%16ccc(-c%17sc(-c%18cccs%18)c%18c%17C(=O)c%17c(CC)sc(CC)c%17C%18=O)s%16)cc%15c(-c%15cc(F)c(CC)s%15)c%14s%13)s%12)c%12c%11C(=O)c%11c(CC)sc(CC)c%11C%12=O)s%10)cc9c(-c9cc(F)c(CC)s9)c8s7)s6)c6c5C(=O)c5c(CC)sc(CC)c5C6=O)s4)sc3c(-c3cc(F)c(CC)s3)c3ccsc23)cc1F","10.1021/acsenergylett.8b01808"
"PBDB-TF","SeTIC4Cl","13.32","0.78","22.92","75","CCc1ccc(C2(c3ccc(CC)cc3)c3cc4c(cc3-c3[se]c5cc(/C=C6\C(=O)c7cc(Cl)c(Cl)cc7C6=C(C#N)C#N)sc5c32)C(c2ccc(CC)cc2)(c2ccc(CC)cc2)c2c-4[se]c3cc(/C=C4\C(=O)c5cc(Cl)c(Cl)cc5C4=C(C#N)C#N)sc23)cc1","CCc1sc(-c2c3cc(-c4ccc(-c5sc(-c6ccc(-c7cc8c(-c9cc(F)c(CC)s9)c9sc(-c%10ccc(-c%11sc(-c%12ccc(-c%13cc%14c(-c%15cc(F)c(CC)s%15)c%15sc(-c%16ccc(-c%17sc(-c%18cccs%18)c%18c%17C(=O)c%17c(CC)sc(CC)c%17C%18=O)s%16)cc%15c(-c%15cc(F)c(CC)s%15)c%14s%13)s%12)c%12c%11C(=O)c%11c(CC)sc(CC)c%11C%12=O)s%10)cc9c(-c9cc(F)c(CC)s9)c8s7)s6)c6c5C(=O)c5c(CC)sc(CC)c5C6=O)s4)sc3c(-c3cc(F)c(CC)s3)c3ccsc23)cc1F","10.1021/acsenergylett.8b01808"
"PBDB-T","CPDT-4Cl","9.28","0.65","21.3","66.8","CCC1(CC)c2cc(/C=C3\C(=O)c4cc(Cl)c(Cl)cc4C3=C(C#N)C#N)sc2-c2sc(-c3cc4c(s3)-c3sc(/C=C5\C(=O)c6cc(Cl)c(Cl)cc6C5=C(C#N)C#N)cc3C4(CC)CC)cc21","CCc1ccc(-c2c3cc(-c4ccc(-c5sc(-c6ccc(-c7cc8c(-c9ccc(CC)s9)c9sc(-c%10ccc(-c%11sc(-c%12ccc(-c%13cc%14c(-c%15ccc(CC)s%15)c%15sc(-c%16ccc(-c%17sc(-c%18cccs%18)c%18c%17C(=O)c%17c(CC)sc(CC)c%17C%18=O)s%16)cc%15c(-c%15ccc(CC)s%15)c%14s%13)s%12)c%12c%11C(=O)c%11c(CC)sc(CC)c%11C%12=O)s%10)cc9c(-c9ccc(CC)s9)c8s7)s6)c6c5C(=O)c5c(CC)sc(CC)c5C6=O)s4)sc3c(-c3ccc(CC)s3)c3ccsc23)s1","10.1021/acsami.8b20567"
"PBDB-T","CPDT-4F","9.47","0.68","20.1","69.6","CCC1(CC)c2cc(/C=C3\C(=O)c4cc(F)c(F)cc4C3=C(C#N)C#N)sc2-c2sc(-c3cc4c(s3)-c3sc(/C=C5\C(=O)c6cc(F)c(F)cc6C5=C(C#N)C#N)cc3C4(CC)CC)cc21","CCc1ccc(-c2c3cc(-c4ccc(-c5sc(-c6ccc(-c7cc8c(-c9ccc(CC)s9)c9sc(-c%10ccc(-c%11sc(-c%12ccc(-c%13cc%14c(-c%15ccc(CC)s%15)c%15sc(-c%16ccc(-c%17sc(-c%18cccs%18)c%18c%17C(=O)c%17c(CC)sc(CC)c%17C%18=O)s%16)cc%15c(-c%15ccc(CC)s%15)c%14s%13)s%12)c%12c%11C(=O)c%11c(CC)sc(CC)c%11C%12=O)s%10)cc9c(-c9ccc(CC)s9)c8s7)s6)c6c5C(=O)c5c(CC)sc(CC)c5C6=O)s4)sc3c(-c3ccc(CC)s3)c3ccsc23)s1","10.1021/acsami.8b20567"
"PBTCl","ITIC","7.57","0.91","14.53","58","CCc1ccc(C2(c3ccc(CC)cc3)c3cc4c(cc3-c3sc5cc(/C=C6\C(=O)c7ccccc7C6=C(C#N)C#N)sc5c32)C(c2ccc(CC)cc2)(c2ccc(CC)cc2)c2c-4sc3cc(/C=C4\C(=O)c5ccccc5C4=C(C#N)C#N)sc23)cc1","CCOC(=O)c1sc2csc(-c3cc4c(-c5ccc(CC)s5)c5sc(-c6sc(-c7cc8c(-c9ccc(CC)s9)c9sc(-c%10sc(-c%11cc%12c(-c%13ccc(CC)s%13)c%13sccc%13c(-c%13ccc(CC)s%13)c%12s%11)c%11c(Cl)c(C(=O)OCC)sc%10%11)cc9c(-c9ccc(CC)s9)c8s7)c7c(Cl)c(C(=O)OCC)sc67)cc5c(-c5ccc(CC)s5)c4s3)c2c1Cl","10.1021/acsenergylett.7b00551"
"PBDB-T","BT2F-IC4F","8.45","0.67","19.43","64.7","CCC1(CC)c2cc(/C=C3\C(=O)c4cc(F)c(F)cc4C3=C(C#N)C#N)sc2-c2sc(-c3c(F)c(F)c(-c4cc5c(s4)-c4sc(/C=C6\C(=O)c7cc(F)c(F)cc7C6=C(C#N)C#N)cc4C5(CC)CC)c4nsnc34)cc21","CCc1ccc(-c2c3cc(-c4ccc(-c5sc(-c6ccc(-c7cc8c(-c9ccc(CC)s9)c9sc(-c%10ccc(-c%11sc(-c%12ccc(-c%13cc%14c(-c%15ccc(CC)s%15)c%15sc(-c%16ccc(-c%17sc(-c%18cccs%18)c%18c%17C(=O)c%17c(CC)sc(CC)c%17C%18=O)s%16)cc%15c(-c%15ccc(CC)s%15)c%14s%13)s%12)c%12c%11C(=O)c%11c(CC)sc(CC)c%11C%12=O)s%10)cc9c(-c9ccc(CC)s9)c8s7)s6)c6c5C(=O)c5c(CC)sc(CC)c5C6=O)s4)sc3c(-c3ccc(CC)s3)c3ccsc23)s1","10.1039/D0TA03683H"
"PBDB-T","BT-IC4F","9.83","0.69","21.4","66.4","CCC1(CC)c2cc(/C=C3\C(=O)c4cc(F)c(F)cc4C3=C(C#N)C#N)sc2-c2sc(-c3ccc(-c4cc5c(s4)-c4sc(/C=C6\C(=O)c7cc(F)c(F)cc7C6=C(C#N)C#N)cc4C5(CC)CC)c4nsnc34)cc21","CCc1ccc(-c2c3cc(-c4ccc(-c5sc(-c6ccc(-c7cc8c(-c9ccc(CC)s9)c9sc(-c%10ccc(-c%11sc(-c%12ccc(-c%13cc%14c(-c%15ccc(CC)s%15)c%15sc(-c%16ccc(-c%17sc(-c%18cccs%18)c%18c%17C(=O)c%17c(CC)sc(CC)c%17C%18=O)s%16)cc%15c(-c%15ccc(CC)s%15)c%14s%13)s%12)c%12c%11C(=O)c%11c(CC)sc(CC)c%11C%12=O)s%10)cc9c(-c9ccc(CC)s9)c8s7)s6)c6c5C(=O)c5c(CC)sc(CC)c5C6=O)s4)sc3c(-c3ccc(CC)s3)c3ccsc23)s1","10.1039/D0TA03683H"
"P3HT","JC14","7.72","0.759","16.04","63","CCn1nc2c(-c3cc4c(s3)-c3cc5c(cc3C4(CC)CC)-c3sc(-c4c6ccsc6c(/C=c6\sc(=C(C#N)C#N)n(CC)c6=O)c6nn(CC)nc46)cc3C5(CC)CC)c3ccsc3c(/C=c3\sc(=C(C#N)C#N)n(CC)c3=O)c2n1","CCc1cc(C)sc1-c1sc(-c2cc(CC)c(-c3sc(-c4cc(CC)c(-c5sc(C)cc5CC)s4)cc3CC)s2)cc1CC","10.1039/D0TA11306A"
"J52-F","BTA3","9.04","1.19","11.56","65.71","CCc1ccc(C2(c3ccc(CC)cc3)c3cc4c(cc3-c3sc(-c5ccc(/C=c6/sc(=C(C#N)C#N)n(CC)c6=O)c6nn(CC)nc56)cc32)C(c2ccc(CC)cc2)(c2ccc(CC)cc2)c2cc(-c3ccc(/C=c5/sc(=C(C#N)C#N)n(CC)c5=O)c5nn(CC)nc35)sc2-4)cc1","CCc1sc(-c2c3cc(-c4ccc(-c5c(F)c(F)c(-c6ccc(-c7cc8c(-c9cc(F)c(CC)s9)c9sc(-c%10ccc(-c%11c(F)c(F)c(-c%12ccc(-c%13cc%14c(-c%15cc(F)c(CC)s%15)c%15sc(-c%16ccc(-c%17c(F)c(F)c(-c%18cccs%18)c%18nn(CC)nc%17%18)s%16)cc%15c(-c%15cc(F)c(CC)s%15)c%14s%13)s%12)c%12nn(CC)nc%11%12)s%10)cc9c(-c9cc(F)c(CC)s9)c8s7)s6)c6nn(CC)nc56)s4)sc3c(-c3cc(F)c(CC)s3)c3ccsc23)cc1F","10.1007/s11426-020-9840-x"
"J52-F","BTA4","5.61","1.21","8.39","55.25","CCc1ccc(C2(c3ccc(CC)cc3)c3cc4c(cc3-c3sc(-c5ccc(/C=c6/sc(=C(C#N)C#N)n(-c7ccccc7)c6=O)c6nn(CC)nc56)cc32)C(c2ccc(CC)cc2)(c2ccc(CC)cc2)c2cc(-c3ccc(/C=c5/sc(=C(C#N)C#N)n(-c6ccccc6)c5=O)c5nn(CC)nc35)sc2-4)cc1","CCc1sc(-c2c3cc(-c4ccc(-c5c(F)c(F)c(-c6ccc(-c7cc8c(-c9cc(F)c(CC)s9)c9sc(-c%10ccc(-c%11c(F)c(F)c(-c%12ccc(-c%13cc%14c(-c%15cc(F)c(CC)s%15)c%15sc(-c%16ccc(-c%17c(F)c(F)c(-c%18cccs%18)c%18nn(CC)nc%17%18)s%16)cc%15c(-c%15cc(F)c(CC)s%15)c%14s%13)s%12)c%12nn(CC)nc%11%12)s%10)cc9c(-c9cc(F)c(CC)s9)c8s7)s6)c6nn(CC)nc56)s4)sc3c(-c3cc(F)c(CC)s3)c3ccsc23)cc1F","10.1007/s11426-020-9840-x"
"J52-F","BTA5","11.27","1.17","13.8","69.82","CCc1ccc(C2(c3ccc(CC)cc3)c3cc4c(cc3-c3sc(-c5ccc(/C=c6/sc(=C(C#N)C#N)n(Cc7ccccc7)c6=O)c6nn(CC)nc56)cc32)C(c2ccc(CC)cc2)(c2ccc(CC)cc2)c2cc(-c3ccc(/C=c5/sc(=C(C#N)C#N)n(Cc6ccccc6)c5=O)c5nn(CC)nc35)sc2-4)cc1","CCc1sc(-c2c3cc(-c4ccc(-c5c(F)c(F)c(-c6ccc(-c7cc8c(-c9cc(F)c(CC)s9)c9sc(-c%10ccc(-c%11c(F)c(F)c(-c%12ccc(-c%13cc%14c(-c%15cc(F)c(CC)s%15)c%15sc(-c%16ccc(-c%17c(F)c(F)c(-c%18cccs%18)c%18nn(CC)nc%17%18)s%16)cc%15c(-c%15cc(F)c(CC)s%15)c%14s%13)s%12)c%12nn(CC)nc%11%12)s%10)cc9c(-c9cc(F)c(CC)s9)c8s7)s6)c6nn(CC)nc56)s4)sc3c(-c3cc(F)c(CC)s3)c3ccsc23)cc1F","10.1007/s11426-020-9840-x"
"PBB-H","IT-4F","12","0.82","21.5","67.8","CCc1ccc(C2(c3ccc(CC)cc3)c3cc4c(cc3-c3sc5cc(/C=C6\C(=O)c7cc(F)c(F)cc7C6=C(C#N)C#N)sc5c32)C(c2ccc(CC)cc2)(c2ccc(CC)cc2)c2c-4sc3cc(/C=C4\C(=O)c5cc(F)c(F)cc5C4=C(C#N)C#N)sc23)cc1","CCc1ccc(-c2c3cc(-c4ccc(-c5nc6c(-c7ccc(CC)s7)c7sc(-c8ccc(-c9cc%10c(-c%11ccc(CC)s%11)c%11sc(-c%12ccc(-c%13nc%14c(-c%15ccc(CC)s%15)c%15sc(-c%16ccc(-c%17cc%18c(-c%19ccc(CC)s%19)c%19sc(-c%20ccc(-c%21nc%22c(-c%23ccc(CC)s%23)c%23sc(-c%24cccs%24)nc%23c(-c%23ccc(CC)s%23)c%22s%21)s%20)cc%19c(-c%19ccc(CC)s%19)c%18s%17)s%16)nc%15c(-c%15ccc(CC)s%15)c%14s%13)s%12)cc%11c(-c%11ccc(CC)s%11)c%10s9)s8)nc7c(-c7ccc(CC)s7)c6s5)s4)sc3c(-c3ccc(CC)s3)c3ccsc23)s1","10.1039/D0TA04734A"
"PBB-F","IT-4F","14.7","0.92","22.4","71.1","CCc1ccc(C2(c3ccc(CC)cc3)c3cc4c(cc3-c3sc5cc(/C=C6\C(=O)c7cc(F)c(F)cc7C6=C(C#N)C#N)sc5c32)C(c2ccc(CC)cc2)(c2ccc(CC)cc2)c2c-4sc3cc(/C=C4\C(=O)c5cc(F)c(F)cc5C4=C(C#N)C#N)sc23)cc1","CCc1ccc(-c2c3nc(-c4ccc(-c5cc6c(-c7cc(F)c(CC)s7)c7sc(-c8ccc(-c9nc%10c(-c%11ccc(CC)s%11)c%11sc(-c%12ccc(-c%13cc%14c(-c%15cc(F)c(CC)s%15)c%15sc(-c%16ccc(-c%17nc%18c(s%17)[C@]%17(c%19ccc(CC)s%19)c%19nc(-c%20cccs%20)sc%19[C@]%18%17c%17ccc(CC)s%17)s%16)cc%15c(-c%15cc(F)c(CC)s%15)c%14s%13)s%12)nc%11c(-c%11ccc(CC)s%11)c%10s9)s8)cc7c(-c7cc(F)c(CC)s7)c6s5)s4)sc3c(-c3ccc(CC)s3)c3nc(-c4ccc(-c5cc6c(-c7cc(F)c(CC)s7)c7sccc7c(-c7cc(F)c(CC)s7)c6s5)s4)sc23)s1","10.1039/D0TA04734A"
"PBB-Cl","IT-4F","14.8","0.94","21.8","72.5","CCc1ccc(C2(c3ccc(CC)cc3)c3cc4c(cc3-c3sc5cc(/C=C6\C(=O)c7cc(F)c(F)cc7C6=C(C#N)C#N)sc5c32)C(c2ccc(CC)cc2)(c2ccc(CC)cc2)c2c-4sc3cc(/C=C4\C(=O)c5cc(F)c(F)cc5C4=C(C#N)C#N)sc23)cc1","CCc1ccc(-c2c3nc(-c4ccc(-c5cc6c(-c7cc(Cl)c(CC)s7)c7sc(-c8ccc(-c9nc%10c(-c%11ccc(CC)s%11)c%11sc(-c%12ccc(-c%13cc%14c(-c%15cc(Cl)c(CC)s%15)c%15sc(-c%16ccc(-c%17nc%18c(-c%19ccc(CC)s%19)c%19sc(-c%20ccc(-c%21cc%22c(-c%23cc(Cl)c(CC)s%23)c%23sccc%23c(-c%23cc(Cl)c(CC)s%23)c%22s%21)s%20)nc%19c(-c%19ccc(CC)s%19)c%18s%17)s%16)cc%15c(-c%15cc(Cl)c(CC)s%15)c%14s%13)s%12)nc%11c(-c%11ccc(CC)s%11)c%10s9)s8)cc7c(-c7cc(Cl)c(CC)s7)c6s5)s4)sc3c(-c3ccc(CC)s3)c3nc(-c4cccs4)sc23)s1","10.1039/D0TA04734A"
"PBDB-TF","PTB4Cl","12.76","0.93","19.01","72.17","CCOc1cc(-c2cc(-c3ccc(CC)cc3)c(/C=C3\C(=O)c4cc(Cl)c(Cl)cc4C3=C(C#N)C#N)s2)c(OCC)cc1-c1cc(-c2ccc(CC)cc2)c(/C=C2\C(=O)c3cc(Cl)c(Cl)cc3C2=C(C#N)C#N)s1","CCc1sc(-c2c3cc(-c4ccc(-c5sc(-c6ccc(-c7cc8c(-c9cc(F)c(CC)s9)c9sc(-c%10ccc(-c%11sc(-c%12ccc(-c%13cc%14c(-c%15cc(F)c(CC)s%15)c%15sc(-c%16ccc(-c%17sc(-c%18cccs%18)c%18c%17C(=O)c%17c(CC)sc(CC)c%17C%18=O)s%16)cc%15c(-c%15cc(F)c(CC)s%15)c%14s%13)s%12)c%12c%11C(=O)c%11c(CC)sc(CC)c%11C%12=O)s%10)cc9c(-c9cc(F)c(CC)s9)c8s7)s6)c6c5C(=O)c5c(CC)sc(CC)c5C6=O)s4)sc3c(-c3cc(F)c(CC)s3)c3ccsc23)cc1F","10.1002/anie.202101867"
"PBDB-TF","PTB4F","7.04","0.94","14.55","51.48","CCOc1cc(-c2cc(-c3ccc(CC)cc3)c(/C=C3\C(=O)c4cc(F)c(F)cc4C3=C(C#N)C#N)s2)c(OCC)cc1-c1cc(-c2ccc(CC)cc2)c(/C=C2\C(=O)c3cc(F)c(F)cc3C2=C(C#N)C#N)s1","CCc1sc(-c2c3cc(-c4ccc(-c5sc(-c6ccc(-c7cc8c(-c9cc(F)c(CC)s9)c9sc(-c%10ccc(-c%11sc(-c%12ccc(-c%13cc%14c(-c%15cc(F)c(CC)s%15)c%15sc(-c%16ccc(-c%17sc(-c%18cccs%18)c%18c%17C(=O)c%17c(CC)sc(CC)c%17C%18=O)s%16)cc%15c(-c%15cc(F)c(CC)s%15)c%14s%13)s%12)c%12c%11C(=O)c%11c(CC)sc(CC)c%11C%12=O)s%10)cc9c(-c9cc(F)c(CC)s9)c8s7)s6)c6c5C(=O)c5c(CC)sc(CC)c5C6=O)s4)sc3c(-c3cc(F)c(CC)s3)c3ccsc23)cc1F","10.1002/anie.202101867"
"P3HT","FEHIDT","2.43","0.95","3.82","67","CCC1(CC)c2cc(-c3ccc(C=C4C(=O)c5ccccc5C4=O)s3)ccc2-c2ccc(-c3ccc(C=C4C(=O)c5ccccc5C4=O)s3)cc21","CCc1cc(C)sc1-c1sc(-c2cc(CC)c(-c3sc(-c4cc(CC)c(-c5sc(C)cc5CC)s4)cc3CC)s2)cc1CC","10.1039/c3cc42293c"
"PTB7-Th","m-IDTIDT-FIC","8.27","0.8","15.68","66.27","CCc1cccc(C2(c3cccc(CC)c3)c3cc4c(cc3-c3sc(/C=C5\C(=O)c6cc(F)c(F)cc6C5=C(C#N)C#N)cc32)C(c2cccc(CC)c2)(c2cccc(CC)c2)c2c-4sc3c4c(sc23)-c2cc3c(cc2C4(c2cccc(CC)c2)c2cccc(CC)c2)-c2sc(/C=C4\C(=O)c5cc(F)c(F)cc5C4=C(C#N)C#N)cc2C3(c2cccc(CC)c2)c2cccc(CC)c2)c1","CCOC(=O)c1sc2c(-c3cc4c(-c5ccc(CC)s5)c5sc(-c6sc(-c7cc8c(-c9ccc(CC)s9)c9sc(-c%10sc(-c%11cc%12c(-c%13ccc(CC)s%13)c%13sccc%13c(-c%13ccc(CC)s%13)c%12s%11)c%11sc(C(=O)OCC)c(F)c%10%11)cc9c(-c9ccc(CC)s9)c8s7)c7sc(C(=O)OCC)c(F)c67)cc5c(-c5ccc(CC)s5)c4s3)scc2c1F","10.1039/C8TA11972D"
"J71","m-IDTIDT-FIC","11.32","0.92","18.01","68.3","CCc1cccc(C2(c3cccc(CC)c3)c3cc4c(cc3-c3sc(/C=C5\C(=O)c6cc(F)c(F)cc6C5=C(C#N)C#N)cc32)C(c2cccc(CC)c2)(c2cccc(CC)c2)c2c-4sc3c4c(sc23)-c2cc3c(cc2C4(c2cccc(CC)c2)c2cccc(CC)c2)-c2sc(/C=C4\C(=O)c5cc(F)c(F)cc5C4=C(C#N)C#N)cc2C3(c2cccc(CC)c2)c2cccc(CC)c2)c1","CCn1nc2c(-c3ccc(C)s3)c(F)c(F)c(-c3ccc(-c4cc5c(-c6ccc([Si](CC)(CC)CC)s6)c6sc(-c7ccc(-c8c(F)c(F)c(-c9ccc(-c%10cc%11c(-c%12ccc([Si](CC)(CC)CC)s%12)c%12sc(-c%13ccc(-c%14c(F)c(F)c(-c%15ccc(-c%16cc%17c(-c%18ccc([Si](CC)(CC)CC)s%18)c%18sc(C)cc%18c(-c%18ccc([Si](CC)(CC)CC)s%18)c%17s%16)s%15)c%15nn(CC)nc%14%15)s%13)cc%12c(-c%12ccc([Si](CC)(CC)CC)s%12)c%11s%10)s9)c9nn(CC)nc89)s7)cc6c(-c6ccc([Si](CC)(CC)CC)s6)c5s4)s3)c2n1","10.1039/C8TA11972D"
"PBDB-T","NBDTP","10.1","0.937","15.72","66.4","CCC1(CC)Oc2cc3c(cc2-c2sc(/C=C4\C(=O)c5sccc5C4=C(C#N)C#N)cc21)OC(CC)(CC)c1cc(/C=C2\C(=O)c4sccc4C2=C(C#N)C#N)sc1-3","CCc1ccc(-c2c3cc(-c4ccc(-c5sc(-c6ccc(-c7cc8c(-c9ccc(CC)s9)c9sc(-c%10ccc(-c%11sc(-c%12ccc(-c%13cc%14c(-c%15ccc(CC)s%15)c%15sc(-c%16ccc(-c%17sc(-c%18cccs%18)c%18c%17C(=O)c%17c(CC)sc(CC)c%17C%18=O)s%16)cc%15c(-c%15ccc(CC)s%15)c%14s%13)s%12)c%12c%11C(=O)c%11c(CC)sc(CC)c%11C%12=O)s%10)cc9c(-c9ccc(CC)s9)c8s7)s6)c6c5C(=O)c5c(CC)sc(CC)c5C6=O)s4)sc3c(-c3ccc(CC)s3)c3ccsc23)s1","10.1002/solr.201700165"
"PBDB-TF","BDDEH-4F","12.59","0.88","22.57","63.38","CCc1sc(CC)c2c1C(=O)c1c(-c3cc4c(s3)-c3sc(/C=C5\C(=O)c6cc(F)c(F)cc6C5=C(C#N)C#N)cc3C4(CC)CC)sc(-c3cc4c(s3)-c3sc(/C=C5\C(=O)c6cc(F)c(F)cc6C5=C(C#N)C#N)cc3C4(CC)CC)c1C2=O","CCc1sc(-c2c3cc(-c4ccc(-c5sc(-c6ccc(-c7cc8c(-c9cc(F)c(CC)s9)c9sc(-c%10ccc(-c%11sc(-c%12ccc(-c%13cc%14c(-c%15cc(F)c(CC)s%15)c%15sc(-c%16ccc(-c%17sc(-c%18cccs%18)c%18c%17C(=O)c%17c(CC)sc(CC)c%17C%18=O)s%16)cc%15c(-c%15cc(F)c(CC)s%15)c%14s%13)s%12)c%12c%11C(=O)c%11c(CC)sc(CC)c%11C%12=O)s%10)cc9c(-c9cc(F)c(CC)s9)c8s7)s6)c6c5C(=O)c5c(CC)sc(CC)c5C6=O)s4)sc3c(-c3cc(F)c(CC)s3)c3ccsc23)cc1F","10.1039/D0TA12288B"
"PBN-S","IT-4F","13.1","0.891","21.03","69.9","CCc1ccc(C2(c3ccc(CC)cc3)c3cc4c(cc3-c3sc5cc(/C=C6\C(=O)c7cc(F)c(F)cc7C6=C(C#N)C#N)sc5c32)C(c2ccc(CC)cc2)(c2ccc(CC)cc2)c2c-4sc3cc(/C=C4\C(=O)c5cc(F)c(F)cc5C4=C(C#N)C#N)sc23)cc1","CCSc1cc2c(cc1SCC)C(=O)c1c(-c3ccc(-c4cc5c(-c6cc(F)c(CC)s6)c6sc(-c7ccc(-c8sc(-c9ccc(-c%10cc%11c(-c%12cc(F)c(CC)s%12)c%12sc(-c%13ccc(-c%14sc(-c%15ccc(-c%16cc%17c(-c%18cc(F)c(CC)s%18)c%18sccc%18c(-c%18cc(F)c(CC)s%18)c%17s%16)s%15)c%15c%14C(=O)c%14cc(SCC)c(SCC)cc%14C%15=O)s%13)cc%12c(-c%12cc(F)c(CC)s%12)c%11s%10)s9)c9c8C(=O)c8cc(SCC)c(SCC)cc8C9=O)s7)cc6c(-c6cc(F)c(CC)s6)c5s4)s3)sc(-c3cccs3)c1C2=O","10.1039/C8EE03608J"
"PBDB-TS","ITIC","9.85","0.92","16.63","64.7","CCc1ccc(C2(c3ccc(CC)cc3)c3cc4c(cc3-c3sc5cc(/C=C6\C(=O)c7ccccc7C6=C(C#N)C#N)sc5c32)C(c2ccc(CC)cc2)(c2ccc(CC)cc2)c2c-4sc3cc(/C=C4\C(=O)c5ccccc5C4=C(C#N)C#N)sc23)cc1","CCSc1ccc(-c2c3cc(-c4ccc(-c5sc(-c6ccc(-c7cc8c(-c9ccc(SCC)s9)c9sc(-c%10ccc(-c%11sc(-c%12ccc(-c%13cc%14c(-c%15ccc(SCC)s%15)c%15sc(-c%16ccc(-c%17sc(-c%18cccs%18)c%18c%17C(=O)c%17c(CC)sc(CC)c%17C%18=O)s%16)cc%15c(-c%15ccc(SCC)s%15)c%14s%13)s%12)c%12c%11C(=O)c%11c(CC)sc(CC)c%11C%12=O)s%10)cc9c(-c9ccc(SCC)s9)c8s7)s6)c6c5C(=O)c5c(CC)sc(CC)c5C6=O)s4)sc3c(-c3ccc(SCC)s3)c3ccsc23)s1","10.1021/acsami.7b11488"
"PBDB-TF","PN1","10.5","1","15.2","69","CCc1ccc(C2(c3ccc(CC)cc3)c3cc4c(cc3-c3sc5cc(/C=C6\C(=O)c7ccccc7C6=C(C#N)C#N)sc5c32)C(c2ccc(CC)cc2)(c2ccc(CC)cc2)c2c-4sc3cc(/C=C4\C(=O)c5ccc(-c6ccc(-c7ccc8c(c7)C(=C(C#N)C#N)/C(=C/c7cc9sc%10c(c9s7)C(c7ccc(CC)cc7)(c7ccc(CC)cc7)c7cc9c(cc7-%10)C(c7ccc(CC)cc7)(c7ccc(CC)cc7)c7c-9sc9cc(/C=C%10\C(=O)c%11ccc(-c%12cccs%12)cc%11C%10=C(C#N)C#N)sc79)C8=O)s6)cc5C4=C(C#N)C#N)sc23)cc1","CCc1sc(-c2c3cc(-c4ccc(-c5sc(-c6ccc(-c7cc8c(-c9cc(F)c(CC)s9)c9sc(-c%10ccc(-c%11sc(-c%12ccc(-c%13cc%14c(-c%15cc(F)c(CC)s%15)c%15sc(-c%16ccc(-c%17sc(-c%18cccs%18)c%18c%17C(=O)c%17c(CC)sc(CC)c%17C%18=O)s%16)cc%15c(-c%15cc(F)c(CC)s%15)c%14s%13)s%12)c%12c%11C(=O)c%11c(CC)sc(CC)c%11C%12=O)s%10)cc9c(-c9cc(F)c(CC)s9)c8s7)s6)c6c5C(=O)c5c(CC)sc(CC)c5C6=O)s4)sc3c(-c3cc(F)c(CC)s3)c3ccsc23)cc1F","10.1039/C9TA04611A"
"PBDB-T","i-cc23","7.23","1.09","11.1","59.5","CCc1ccc(C2(c3ccc(CC)cc3)c3cc4c(cc3-c3sc(-c5scc(/C=C6\C(=O)c7sccc7C6=C(C#N)C#N)c5OC)cc32)C(c2ccc(CC)cc2)(c2ccc(CC)cc2)c2cc(-c3scc(/C=C5\C(=O)c6sccc6C5=C(C#N)C#N)c3OC)sc2-4)cc1","CCc1ccc(-c2c3cc(-c4ccc(-c5sc(-c6ccc(-c7cc8c(-c9ccc(CC)s9)c9sc(-c%10ccc(-c%11sc(-c%12ccc(-c%13cc%14c(-c%15ccc(CC)s%15)c%15sc(-c%16ccc(-c%17sc(-c%18cccs%18)c%18c%17C(=O)c%17c(CC)sc(CC)c%17C%18=O)s%16)cc%15c(-c%15ccc(CC)s%15)c%14s%13)s%12)c%12c%11C(=O)c%11c(CC)sc(CC)c%11C%12=O)s%10)cc9c(-c9ccc(CC)s9)c8s7)s6)c6c5C(=O)c5c(CC)sc(CC)c5C6=O)s4)sc3c(-c3ccc(CC)s3)c3ccsc23)s1","10.1021/acsami.0c03842"
"BSCl-C2","IDIC-4Cl","12.4","0.865","20.1","71.3","CCC1(CC)c2cc3c(cc2-c2sc(/C=C4\C(=O)c5cc(Cl)c(Cl)cc5C4=C(C#N)C#N)cc21)C(CC)(CC)c1cc(/C=C2\C(=O)c4cc(Cl)c(Cl)cc4C2=C(C#N)C#N)sc1-3","CCSc1sc(-c2c3cc(-c4sc5cc(-c6sc(/C=C7\SC(=S)N(CC)C7=O)cc6CC)sc5c4CC)sc3c(-c3cc(Cl)c(SCC)s3)c3cc(-c4sc5cc(-c6sc(/C=C7\SC(=S)N(CC)C7=O)cc6CC)sc5c4CC)sc23)cc1Cl","10.1021/acsami.0c03977"
"P3HT","IDT-2BR","5.12","0.84","8.91","68.1","CCc1ccc(C2(c3ccc(CC)cc3)c3cc4c(cc3-c3sc(-c5ccc(/C=C6\SC(=S)N(CC)C6=O)c6nsnc56)cc32)C(c2ccc(CC)cc2)(c2ccc(CC)cc2)c2cc(-c3ccc(/C=C5\SC(=S)N(CC)C5=O)c5nsnc35)sc2-4)cc1","CCc1cc(C)sc1-c1sc(-c2cc(CC)c(-c3sc(-c4cc(CC)c(-c5sc(C)cc5CC)s4)cc3CC)s2)cc1CC","10.1039/C5EE02477C"
"P3HT","ERCN","2.64","0.9","5.87","49.8","CCc1ccc(C2(c3ccc(CC)cc3)c3cc4c(cc3-c3sc(-c5sc(/C=c6/sc(=C(C#N)C#N)n(CC)c6=O)cc5CC)cc32)C(c2ccc(CC)cc2)(c2ccc(CC)cc2)c2cc(-c3sc(/C=c5/sc(=C(C#N)C#N)n(CC)c5=O)cc3CC)sc2-4)cc1","CCc1cc(C)sc1-c1sc(-c2cc(CC)c(-c3sc(-c4cc(CC)c(-c5sc(C)cc5CC)s4)cc3CC)s2)cc1CC","10.1002/aenm.201803012"
"P3HT","ORCN","6.4","0.87","11.5","62.3","CCOc1cc(/C=c2/sc(=C(C#N)C#N)n(CC)c2=O)sc1-c1cc2c(s1)-c1cc3c(cc1C2(c1ccc(CC)cc1)c1ccc(CC)cc1)-c1sc(-c2sc(/C=c4/sc(=C(C#N)C#N)n(CC)c4=O)cc2OCC)cc1C3(c1ccc(CC)cc1)c1ccc(CC)cc1","CCc1cc(C)sc1-c1sc(-c2cc(CC)c(-c3sc(-c4cc(CC)c(-c5sc(C)cc5CC)s4)cc3CC)s2)cc1CC","10.1002/aenm.201803012"
"PCl(3)BDB-T","IT-4F","0.18","0.88","0.88","23.74","CCc1ccc(C2(c3ccc(CC)cc3)c3cc4c(cc3-c3sc5cc(/C=C6\C(=O)c7cc(F)c(F)cc7C6=C(C#N)C#N)sc5c32)C(c2ccc(CC)cc2)(c2ccc(CC)cc2)c2c-4sc3cc(/C=C4\C(=O)c5cc(F)c(F)cc5C4=C(C#N)C#N)sc23)cc1","CCc1ccc(-c2c3cc(-c4cc(Cl)c(-c5sc(-c6sc(-c7cc8c(-c9ccc(CC)s9)c9sc(-c%10cc(Cl)c(-c%11sc(-c%12sc(-c%13cc%14c(-c%15ccc(CC)s%15)c%15sc(-c%16cc(Cl)c(-c%17sc(-c%18sccc%18Cl)c%18c%17C(=O)c%17c(CC)sc(CC)c%17C%18=O)s%16)cc%15c(-c%15ccc(CC)s%15)c%14s%13)cc%12Cl)c%12c%11C(=O)c%11c(CC)sc(CC)c%11C%12=O)s%10)cc9c(-c9ccc(CC)s9)c8s7)cc6Cl)c6c5C(=O)c5c(CC)sc(CC)c5C6=O)s4)sc3c(-c3ccc(CC)s3)c3ccsc23)s1","10.1002/anie.201807865"
"PCl(4)BDB-T","IT-4F","12.33","0.84","20.6","71.09","CCc1ccc(C2(c3ccc(CC)cc3)c3cc4c(cc3-c3sc5cc(/C=C6\C(=O)c7cc(F)c(F)cc7C6=C(C#N)C#N)sc5c32)C(c2ccc(CC)cc2)(c2ccc(CC)cc2)c2c-4sc3cc(/C=C4\C(=O)c5cc(F)c(F)cc5C4=C(C#N)C#N)sc23)cc1","CCc1ccc(-c2c3cc(-c4cc(Cl)c(-c5sc(-c6sc(-c7cc8c(-c9ccc(CC)s9)c9sc(-c%10cc(Cl)c(-c%11sc(-c%12sc(-c%13cc%14c(-c%15ccc(CC)s%15)c%15sc(-c%16cc(Cl)c(-c%17sc(-c%18sccc%18Cl)c%18c%17C(=O)c%17c(CC)sc(CC)c%17C%18=O)s%16)cc%15c(-c%15ccc(CC)s%15)c%14s%13)cc%12Cl)c%12c%11C(=O)c%11c(CC)sc(CC)c%11C%12=O)s%10)cc9c(-c9ccc(CC)s9)c8s7)cc6Cl)c6c5C(=O)c5c(CC)sc(CC)c5C6=O)s4)sc3c(-c3ccc(CC)s3)c3ccsc23)s1","10.1002/anie.201807865"
"TPD-3F","Y6","11.4","0.87","21.07","62.2","CCc1c(/C=C2\C(=O)c3cc(F)c(F)cc3C2=C(C#N)C#N)sc2c1sc1c3c4nsnc4c4c5sc6cc(/C=C7\C(=O)c8cc(F)c(F)cc8C7=C(C#N)C#N)sc6c5n(CC)c4c3n(CC)c21","CCc1sc(-c2c3cc(-c4ccc(-c5sc(-c6ccc(-c7cc8c(-c9cc(F)c(CC)s9)c9sc(-c%10ccc(-c%11sc(-c%12ccc(-c%13cc%14c(-c%15cc(F)c(CC)s%15)c%15sc(-c%16ccc(-c%17sc(-c%18cccs%18)c%18c%17C(=O)N(CC)C%18=O)s%16)cc%15c(-c%15cc(F)c(CC)s%15)c%14s%13)s%12)c%12c%11C(=O)N(CC)C%12=O)s%10)cc9c(-c9cc(F)c(CC)s9)c8s7)s6)c6c5C(=O)N(CC)C6=O)s4)sc3c(-c3cc(F)c(CC)s3)c3ccsc23)cc1F","10.1002/aenm.202102648"
"TPD-3","Y6","15.2","0.83","26.7","68.5","CCc1c(/C=C2\C(=O)c3cc(F)c(F)cc3C2=C(C#N)C#N)sc2c1sc1c3c4nsnc4c4c5sc6cc(/C=C7\C(=O)c8cc(F)c(F)cc8C7=C(C#N)C#N)sc6c5n(CC)c4c3n(CC)c21","CCc1ccc(-c2c3cc(-c4ccc(-c5sc(-c6ccc(-c7cc8c(-c9ccc(CC)s9)c9sc(-c%10ccc(-c%11sc(-c%12ccc(-c%13cc%14c(-c%15ccc(CC)s%15)c%15sc(-c%16ccc(-c%17sc(-c%18cccs%18)c%18c%17C(=O)N(CC)C%18=O)s%16)cc%15c(-c%15ccc(CC)s%15)c%14s%13)s%12)c%12c%11C(=O)N(CC)C%12=O)s%10)cc9c(-c9ccc(CC)s9)c8s7)s6)c6c5C(=O)N(CC)C6=O)s4)sc3c(-c3ccc(CC)s3)c3ccsc23)s1","10.1002/aenm.202102648"
"PBDB-TF","PT2IC-4Cl","12.51","0.834","20.7","72.37","CCc1c(/C=C2\C(=O)c3cc(Cl)c(Cl)cc3C2=C(C#N)C#N)sc2c1sc1c3c4nsnc4c4c5sc6c7sc(/C=C8\C(=O)c9cc(Cl)c(Cl)cc9C8=C(C#N)C#N)cc7n(CC)c6c5n(CC)c4c3n(CC)c21","CCc1sc(-c2c3cc(-c4ccc(-c5sc(-c6ccc(-c7cc8c(-c9cc(F)c(CC)s9)c9sc(-c%10ccc(-c%11sc(-c%12ccc(-c%13cc%14c(-c%15cc(F)c(CC)s%15)c%15sc(-c%16ccc(-c%17sc(-c%18cccs%18)c%18c%17C(=O)c%17c(CC)sc(CC)c%17C%18=O)s%16)cc%15c(-c%15cc(F)c(CC)s%15)c%14s%13)s%12)c%12c%11C(=O)c%11c(CC)sc(CC)c%11C%12=O)s%10)cc9c(-c9cc(F)c(CC)s9)c8s7)s6)c6c5C(=O)c5c(CC)sc(CC)c5C6=O)s4)sc3c(-c3cc(F)c(CC)s3)c3ccsc23)cc1F","10.1021/acsami.1c02652"
"PBDB-TF","PTIC-4Cl","14.81","0.86","23.3","73.89","CCc1c(/C=C2\C(=O)c3cc(Cl)c(Cl)cc3C2=C(C#N)C#N)sc2c3c4nsnc4c4c5sc6c7sc(/C=C8\C(=O)c9cc(Cl)c(Cl)cc9C8=C(C#N)C#N)cc7n(CC)c6c5n(CC)c4c3n(CC)c12","CCc1sc(-c2c3cc(-c4ccc(-c5sc(-c6ccc(-c7cc8c(-c9cc(F)c(CC)s9)c9sc(-c%10ccc(-c%11sc(-c%12ccc(-c%13cc%14c(-c%15cc(F)c(CC)s%15)c%15sc(-c%16ccc(-c%17sc(-c%18cccs%18)c%18c%17C(=O)c%17c(CC)sc(CC)c%17C%18=O)s%16)cc%15c(-c%15cc(F)c(CC)s%15)c%14s%13)s%12)c%12c%11C(=O)c%11c(CC)sc(CC)c%11C%12=O)s%10)cc9c(-c9cc(F)c(CC)s9)c8s7)s6)c6c5C(=O)c5c(CC)sc(CC)c5C6=O)s4)sc3c(-c3cc(F)c(CC)s3)c3ccsc23)cc1F","10.1021/acsami.1c02652"
"PBDB-TF","TB-4Cl","14.45","0.835","23.2","74.56","CCc1c(/C=C2\C(=O)c3cc(Cl)c(Cl)cc3C2=C(C#N)C#N)sc2c1sc1c3c4nsnc4c4c5sc(/C=C6\C(=O)c7cc(Cl)c(Cl)cc7C6=C(C#N)C#N)c(CC)c5n(CC)c4c3n(CC)c21","CCc1sc(-c2c3cc(-c4ccc(-c5sc(-c6ccc(-c7cc8c(-c9cc(F)c(CC)s9)c9sc(-c%10ccc(-c%11sc(-c%12ccc(-c%13cc%14c(-c%15cc(F)c(CC)s%15)c%15sc(-c%16ccc(-c%17sc(-c%18cccs%18)c%18c%17C(=O)c%17c(CC)sc(CC)c%17C%18=O)s%16)cc%15c(-c%15cc(F)c(CC)s%15)c%14s%13)s%12)c%12c%11C(=O)c%11c(CC)sc(CC)c%11C%12=O)s%10)cc9c(-c9cc(F)c(CC)s9)c8s7)s6)c6c5C(=O)c5c(CC)sc(CC)c5C6=O)s4)sc3c(-c3cc(F)c(CC)s3)c3ccsc23)cc1F","10.1021/acsami.1c02652"
