Repository: MarieDevulder/Machine_Learning_OSC_ISEN_Project_24

# Machine_Learning_OSC_ISEN_Project_24
>Marie Devulder et Mathilde Rigaud.

## Le projet.
Ce projet vise à exploiter les techniques de machine learning pour approfondir l'étude sur les cellules solaires organiques. L'objectif principal est d'optimiser leur efficacité et leur performance en analysant des ensembles de données. En utilisant des algorithmes d'apprentissage automatique, nous cherchons à identifier les facteurs clés qui influent sur le rendement des cellules solaires organiques, ce qui pourrait conduire à des avancées significatives dans le domaine de l'énergie solaire renouvelable. <br><br>
Ici le but est de se focaliser sur des combinaisions donc le PCE est autour des 15%.<br>

File: datasets/M12024_DATA_augmented.csv (part 14 of 16)
"Mol_don","Mol_acc","PCE","Voc","Jsc","FF","SMILES_acc","SMILES_don","DOI"
"PTB7-Th","DTPC-DFIC","10.21","0.76","21.92","61.3","CCc1ccc(C2(c3ccc(CC)cc3)c3cc(/C=C4\C(=O)c5cc(F)c(F)cc5C4=C(C#N)C#N)sc3-c3cc4c5c6c3c2ccc6c2ccc3c6c(cc(c5c62)n4CC)-c2sc(/C=C4\C(=O)c5cc(F)c(F)cc5C4=C(C#N)C#N)cc2C3(c2ccc(CC)cc2)c2ccc(CC)cc2)cc1","CCOC(=O)c1sc2c(-c3cc4c(-c5ccc(CC)s5)c5sc(-c6sc(-c7cc8c(-c9ccc(CC)s9)c9sc(-c%10sc(-c%11cc%12c(-c%13ccc(CC)s%13)c%13sccc%13c(-c%13ccc(CC)s%13)c%12s%11)c%11sc(C(=O)OCC)c(F)c%10%11)cc9c(-c9ccc(CC)s9)c8s7)c7sc(C(=O)OCC)c(F)c67)cc5c(-c5ccc(CC)s5)c4s3)scc2c1F","10.1021/jacs.7b13239"
"PTB7-Th","DTPC-IC","3.12","0.863","8.53","42.4","CCc1ccc(C2(c3ccc(CC)cc3)c3cc(/C=C4\C(=O)c5ccccc5C4=C(C#N)C#N)sc3-c3cc4c5c6c3c2ccc6c2ccc3c6c(cc(c5c62)n4CC)-c2sc(/C=C4\C(=O)c5ccccc5C4=C(C#N)C#N)cc2C3(c2ccc(CC)cc2)c2ccc(CC)cc2)cc1","CCOC(=O)c1sc2c(-c3cc4c(-c5ccc(CC)s5)c5sc(-c6sc(-c7cc8c(-c9ccc(CC)s9)c9sc(-c%10sc(-c%11cc%12c(-c%13ccc(CC)s%13)c%13sccc%13c(-c%13ccc(CC)s%13)c%12s%11)c%11sc(C(=O)OCC)c(F)c%10%11)cc9c(-c9ccc(CC)s9)c8s7)c7sc(C(=O)OCC)c(F)c67)cc5c(-c5ccc(CC)s5)c4s3)scc2c1F","10.1021/jacs.7b13239"
"PBDB-T","PFBDT-IDTIC","8","0.83","14.05","66","CCc1sc(-c2c3cc(-c4ccc5c(c4)C(=C(C#N)C#N)/C(=C/c4cc6c(s4)-c4cc7c(cc4C6(CC)CC)-c4sc(/C=C6\C(=O)c8ccc(-c9cc%10c(-c%11cc(F)c(CC)s%11)c%11sc(-c%12ccc%13c(c%12)C(=C(C#N)C#N)/C(=C/c%12cc%14c(s%12)-c%12cc%15c(cc%12C%14(CC)CC)-c%12sc(/C=C%14\C(=O)c%16ccccc%16C%14=C(C#N)C#N)cc%12C%15(CC)CC)C%13=O)cc%11c(-c%11cc(F)c(CC)s%11)c%10s9)cc8C6=C(C#N)C#N)cc4C7(CC)CC)C5=O)sc3c(-c3cc(F)c(CC)s3)c3ccsc23)cc1F","CCc1ccc(-c2c3cc(-c4ccc(-c5sc(-c6ccc(-c7cc8c(-c9ccc(CC)s9)c9sc(-c%10ccc(-c%11sc(-c%12ccc(-c%13cc%14c(-c%15ccc(CC)s%15)c%15sc(-c%16ccc(-c%17sc(-c%18cccs%18)c%18c%17C(=O)c%17c(CC)sc(CC)c%17C%18=O)s%16)cc%15c(-c%15ccc(CC)s%15)c%14s%13)s%12)c%12c%11C(=O)c%11c(CC)sc(CC)c%11C%12=O)s%10)cc9c(-c9ccc(CC)s9)c8s7)s6)c6c5C(=O)c5c(CC)sc(CC)c5C6=O)s4)sc3c(-c3ccc(CC)s3)c3ccsc23)s1","10.1021/acsenergylett.8b02114"
"PBDB-TF","PFBDT-IDTIC","10","0.96","15.27","68","CCc1sc(-c2c3cc(-c4ccc5c(c4)C(=C(C#N)C#N)/C(=C/c4cc6c(s4)-c4cc7c(cc4C6(CC)CC)-c4sc(/C=C6\C(=O)c8ccc(-c9cc%10c(-c%11cc(F)c(CC)s%11)c%11sc(-c%12ccc%13c(c%12)C(=C(C#N)C#N)/C(=C/c%12cc%14c(s%12)-c%12cc%15c(cc%12C%14(CC)CC)-c%12sc(/C=C%14\C(=O)c%16ccccc%16C%14=C(C#N)C#N)cc%12C%15(CC)CC)C%13=O)cc%11c(-c%11cc(F)c(CC)s%11)c%10s9)cc8C6=C(C#N)C#N)cc4C7(CC)CC)C5=O)sc3c(-c3cc(F)c(CC)s3)c3ccsc23)cc1F","CCc1sc(-c2c3cc(-c4ccc(-c5sc(-c6ccc(-c7cc8c(-c9cc(F)c(CC)s9)c9sc(-c%10ccc(-c%11sc(-c%12ccc(-c%13cc%14c(-c%15cc(F)c(CC)s%15)c%15sc(-c%16ccc(-c%17sc(-c%18cccs%18)c%18c%17C(=O)c%17c(CC)sc(CC)c%17C%18=O)s%16)cc%15c(-c%15cc(F)c(CC)s%15)c%14s%13)s%12)c%12c%11C(=O)c%11c(CC)sc(CC)c%11C%12=O)s%10)cc9c(-c9cc(F)c(CC)s9)c8s7)s6)c6c5C(=O)c5c(CC)sc(CC)c5C6=O)s4)sc3c(-c3cc(F)c(CC)s3)c3ccsc23)cc1F","10.1021/acsenergylett.8b02114"
"F1","IT-4F","13.5","0.933","20.6","70","CCc1ccc(C2(c3ccc(CC)cc3)c3cc4c(cc3-c3sc5cc(/C=C6\C(=O)c7cc(F)c(F)cc7C6=C(C#N)C#N)sc5c32)C(c2ccc(CC)cc2)(c2ccc(CC)cc2)c2c-4sc3cc(/C=C4\C(=O)c5cc(F)c(F)cc5C4=C(C#N)C#N)sc23)cc1","CCOC(=O)c1ccsc1-c1cc2c(-c3ccc(CC)s3)c3sc(-c4cc(C(=O)OCC)c(-c5cc6c(-c7ccc(CC)s7)c7sc(-c8cc(C(=O)OCC)c(-c9cc%10c(-c%11ccc(CC)s%11)c%11sccc%11c(-c%11ccc(CC)s%11)c%10s9)s8)cc7c(-c7ccc(CC)s7)c6s5)s4)cc3c(-c3ccc(CC)s3)c2s1","10.1039/D0TA00098A"
"P3HT","H-IDTzR","3.53","1.04","6.67","52.5","CCN1C(=O)/C(=C\c2cnc(-c3cc4c(s3)-c3cc5c(cc3C4(CC)CC)-c3sc(-c4ncc(/C=C6/SC(=S)N(CC)C6=O)s4)cc3C5(CC)CC)s2)SC1=S","CCc1cc(C)sc1-c1sc(-c2cc(CC)c(-c3sc(-c4cc(CC)c(-c5sc(C)cc5CC)s4)cc3CC)s2)cc1CC","10.1039/C8QM00461G"
"P3HT","P-IDTzR","5.01","1.02","9","54.6","CCc1ccc(C2(c3ccc(CC)cc3)c3cc4c(cc3-c3sc(-c5ncc(/C=C6/SC(=S)N(CC)C6=O)s5)cc32)C(c2ccc(CC)cc2)(c2ccc(CC)cc2)c2cc(-c3ncc(/C=C5/SC(=S)N(CC)C5=O)s3)sc2-4)cc1","CCc1cc(C)sc1-c1sc(-c2cc(CC)c(-c3sc(-c4cc(CC)c(-c5sc(C)cc5CC)s4)cc3CC)s2)cc1CC","10.1039/C8QM00461G"
"PBT1-C","IT-4F","10.9","0.79","19.03","70.5","CCc1ccc(C2(c3ccc(CC)cc3)c3cc4c(cc3-c3sc5cc(/C=C6\C(=O)c7cc(F)c(F)cc7C6=C(C#N)C#N)sc5c32)C(c2ccc(CC)cc2)(c2ccc(CC)cc2)c2c-4sc3cc(/C=C4\C(=O)c5cc(F)c(F)cc5C4=C(C#N)C#N)sc23)cc1","CCc1ccc(-c2c3cc(-c4ccc(-c5sc(-c6ccc(-c7cc8c(-c9ccc(CC)cc9)c9sc(-c%10ccc(-c%11sc(-c%12ccc(-c%13cc%14c(-c%15ccc(CC)cc%15)c%15sc(-c%16ccc(-c%17sc(-c%18cccs%18)c%18c%17C(=O)c%17c(CC)sc(CC)c%17C%18=O)s%16)cc%15c(-c%15ccc(CC)cc%15)c%14s%13)s%12)c%12c%11C(=O)c%11c(CC)sc(CC)c%11C%12=O)s%10)cc9c(-c9ccc(CC)cc9)c8s7)s6)c6c5C(=O)c5c(CC)sc(CC)c5C6=O)s4)sc3c(-c3ccc(CC)cc3)c3ccsc23)cc1","10.1016/j.nanoen.2019.01.039"
"PBT1-C-2Cl","IT-4F","12.7","0.85","19.04","76","CCc1ccc(C2(c3ccc(CC)cc3)c3cc4c(cc3-c3sc5cc(/C=C6\C(=O)c7cc(F)c(F)cc7C6=C(C#N)C#N)sc5c32)C(c2ccc(CC)cc2)(c2ccc(CC)cc2)c2c-4sc3cc(/C=C4\C(=O)c5cc(F)c(F)cc5C4=C(C#N)C#N)sc23)cc1","CCc1ccc(-c2c3cc(-c4sc(-c5sc(-c6cc(Cl)c(-c7cc8c(-c9ccc(CC)cc9)c9sc(-c%10sc(-c%11sc(-c%12cc(Cl)c(-c%13cc%14c(-c%15ccc(CC)cc%15)c%15sc(-c%16sc(-c%17sc(-c%18cc(Cl)cs%18)c%18c%17C(=O)c%17c(CC)sc(CC)c%17C%18=O)cc%16Cl)cc%15c(-c%15ccc(CC)cc%15)c%14s%13)s%12)c%12c%11C(=O)c%11c(CC)sc(CC)c%11C%12=O)cc%10Cl)cc9c(-c9ccc(CC)cc9)c8s7)s6)c6c5C(=O)c5c(CC)sc(CC)c5C6=O)cc4Cl)sc3c(-c3ccc(CC)cc3)c3ccsc23)cc1","10.1016/j.nanoen.2019.01.039"
"PBDB-T","QCIC1","8.58","0.822","18.81","55.5","CCOc1c(OCC)c(-c2cc3c(s2)-c2sc(/C=C4\C(=O)c5cc(F)c(F)cc5C4=C(C#N)C#N)cc2C3(CC)CC)c2nccnc2c1-c1cc2c(s1)-c1sc(/C=C3\C(=O)c4cc(F)c(F)cc4C3=C(C#N)C#N)cc1C2(CC)CC","CCc1ccc(-c2c3cc(-c4ccc(-c5sc(-c6ccc(-c7cc8c(-c9ccc(CC)s9)c9sc(-c%10ccc(-c%11sc(-c%12ccc(-c%13cc%14c(-c%15ccc(CC)s%15)c%15sc(-c%16ccc(-c%17sc(-c%18cccs%18)c%18c%17C(=O)c%17c(CC)sc(CC)c%17C%18=O)s%16)cc%15c(-c%15ccc(CC)s%15)c%14s%13)s%12)c%12c%11C(=O)c%11c(CC)sc(CC)c%11C%12=O)s%10)cc9c(-c9ccc(CC)s9)c8s7)s6)c6c5C(=O)c5c(CC)sc(CC)c5C6=O)s4)sc3c(-c3ccc(CC)s3)c3ccsc23)s1","10.1002/cssc.202100689"
"PBDB-T","QCIC3","10.55","0.816","19.39","66.9","CCOc1c(OCC)c(-c2cc3c(s2)-c2sc(/C=C4\C(=O)c5cc(Cl)c(Cl)cc5C4=C(C#N)C#N)cc2C3(CC)CC)c2nccnc2c1-c1cc2c(s1)-c1sc(/C=C3\C(=O)c4cc(Cl)c(Cl)cc4C3=C(C#N)C#N)cc1C2(CC)CC","CCc1ccc(-c2c3cc(-c4ccc(-c5sc(-c6ccc(-c7cc8c(-c9ccc(CC)s9)c9sc(-c%10ccc(-c%11sc(-c%12ccc(-c%13cc%14c(-c%15ccc(CC)s%15)c%15sc(-c%16ccc(-c%17sc(-c%18cccs%18)c%18c%17C(=O)c%17c(CC)sc(CC)c%17C%18=O)s%16)cc%15c(-c%15ccc(CC)s%15)c%14s%13)s%12)c%12c%11C(=O)c%11c(CC)sc(CC)c%11C%12=O)s%10)cc9c(-c9ccc(CC)s9)c8s7)s6)c6c5C(=O)c5c(CC)sc(CC)c5C6=O)s4)sc3c(-c3ccc(CC)s3)c3ccsc23)s1","10.1002/cssc.202100689"
"PBT1-C","IDTT-C8-TIC","13.7","0.88","20.3","74.6","CCC1(CC)c2cc3c(cc2-c2sc4cc(/C=C5\C(=O)c6cscc6C5=C(C#N)C#N)sc4c21)C(CC)(CC)c1c-3sc2cc(/C=C3\C(=O)c4cscc4C3=C(C#N)C#N)sc12","CCc1ccc(-c2c3cc(-c4ccc(-c5sc(-c6ccc(-c7cc8c(-c9ccc(CC)cc9)c9sc(-c%10ccc(-c%11sc(-c%12ccc(-c%13cc%14c(-c%15ccc(CC)cc%15)c%15sc(-c%16ccc(-c%17sc(-c%18cccs%18)c%18c%17C(=O)c%17c(CC)sc(CC)c%17C%18=O)s%16)cc%15c(-c%15ccc(CC)cc%15)c%14s%13)s%12)c%12c%11C(=O)c%11c(CC)sc(CC)c%11C%12=O)s%10)cc9c(-c9ccc(CC)cc9)c8s7)s6)c6c5C(=O)c5c(CC)sc(CC)c5C6=O)s4)sc3c(-c3ccc(CC)cc3)c3ccsc23)cc1","10.1038/s41467-020-19853-z"
"PTB7-Th","IDTCR","6.1","1.11","11.01","49.9","CCc1ccc(C2(c3ccc(CC)cc3)c3cc4c(cc3-c3sc(-c5ccc(/C=c6/sc(=C(C#N)C#N)n(CC)c6=O)s5)cc32)C(c2ccc(CC)cc2)(c2ccc(CC)cc2)c2cc(-c3ccc(/C=c5/sc(=C(C#N)C#N)n(CC)c5=O)s3)sc2-4)cc1","CCOC(=O)c1sc2c(-c3cc4c(-c5ccc(CC)s5)c5sc(-c6sc(-c7cc8c(-c9ccc(CC)s9)c9sc(-c%10sc(-c%11cc%12c(-c%13ccc(CC)s%13)c%13sccc%13c(-c%13ccc(CC)s%13)c%12s%11)c%11sc(C(=O)OCC)c(F)c%10%11)cc9c(-c9ccc(CC)s9)c8s7)c7sc(C(=O)OCC)c(F)c67)cc5c(-c5ccc(CC)s5)c4s3)scc2c1F","10.1039/C7TC04669C"
"PTB7-Th","IDTzCR","8.71","1.04","13.8","60.7","CCc1ccc(C2(c3ccc(CC)cc3)c3cc4c(cc3-c3sc(-c5ncc(/C=c6/sc(=C(C#N)C#N)n(CC)c6=O)s5)cc32)C(c2ccc(CC)cc2)(c2ccc(CC)cc2)c2cc(-c3ncc(/C=c5/sc(=C(C#N)C#N)n(CC)c5=O)s3)sc2-4)cc1","CCOC(=O)c1sc2c(-c3cc4c(-c5ccc(CC)s5)c5sc(-c6sc(-c7cc8c(-c9ccc(CC)s9)c9sc(-c%10sc(-c%11cc%12c(-c%13ccc(CC)s%13)c%13sccc%13c(-c%13ccc(CC)s%13)c%12s%11)c%11sc(C(=O)OCC)c(F)c%10%11)cc9c(-c9ccc(CC)s9)c8s7)c7sc(C(=O)OCC)c(F)c67)cc5c(-c5ccc(CC)s5)c4s3)scc2c1F","10.1039/C7TC04669C"
"PBDB-T","IDTC-4Cl","9.5","0.822","19.19","60.2","CCc1ccc(C2(c3ccc(CC)cc3)c3cc4c(cc3-c3sc(-c5cc6c(s5)-c5sc(/C=C7\C(=O)c8cc(Cl)c(Cl)cc8C7=C(C#N)C#N)cc5C6(CC)CC)cc32)C(c2ccc(CC)cc2)(c2ccc(CC)cc2)c2cc(-c3cc5c(s3)-c3sc(/C=C6\C(=O)c7cc(Cl)c(Cl)cc7C6=C(C#N)C#N)cc3C5(CC)CC)sc2-4)cc1","CCc1ccc(-c2c3cc(-c4ccc(-c5sc(-c6ccc(-c7cc8c(-c9ccc(CC)s9)c9sc(-c%10ccc(-c%11sc(-c%12ccc(-c%13cc%14c(-c%15ccc(CC)s%15)c%15sc(-c%16ccc(-c%17sc(-c%18cccs%18)c%18c%17C(=O)c%17c(CC)sc(CC)c%17C%18=O)s%16)cc%15c(-c%15ccc(CC)s%15)c%14s%13)s%12)c%12c%11C(=O)c%11c(CC)sc(CC)c%11C%12=O)s%10)cc9c(-c9ccc(CC)s9)c8s7)s6)c6c5C(=O)c5c(CC)sc(CC)c5C6=O)s4)sc3c(-c3ccc(CC)s3)c3ccsc23)s1","10.1039/C9TC00162J"
"PBDB-T","NTIC","8.63","0.935","13.55","68.1","CCc1ccc(C2(c3ccc(CC)cc3)c3cc(/C=C4\C(=O)c5ccccc5C4=C(C#N)C#N)sc3-c3c2ccc2c4c(ccc32)C(c2ccc(CC)cc2)(c2ccc(CC)cc2)c2cc(/C=C3\C(=O)c5ccccc5C3=C(C#N)C#N)sc2-4)cc1","CCc1ccc(-c2c3cc(-c4ccc(-c5sc(-c6ccc(-c7cc8c(-c9ccc(CC)s9)c9sc(-c%10ccc(-c%11sc(-c%12ccc(-c%13cc%14c(-c%15ccc(CC)s%15)c%15sc(-c%16ccc(-c%17sc(-c%18cccs%18)c%18c%17C(=O)c%17c(CC)sc(CC)c%17C%18=O)s%16)cc%15c(-c%15ccc(CC)s%15)c%14s%13)s%12)c%12c%11C(=O)c%11c(CC)sc(CC)c%11C%12=O)s%10)cc9c(-c9ccc(CC)s9)c8s7)s6)c6c5C(=O)c5c(CC)sc(CC)c5C6=O)s4)sc3c(-c3ccc(CC)s3)c3ccsc23)s1","10.1039/C7TA05809H"
"PBDB-T","NTIC-F","8.1","0.812","15.04","66.3","CCc1ccc(C2(c3ccc(CC)cc3)c3cc(/C=C4\C(=O)c5ccc(F)cc5C4=C(C#N)C#N)sc3-c3c2ccc2c4c(ccc32)C(c2ccc(CC)cc2)(c2ccc(CC)cc2)c2cc(/C=C3\C(=O)c5ccc(F)cc5C3=C(C#N)C#N)sc2-4)cc1","CCc1ccc(-c2c3cc(-c4ccc(-c5sc(-c6ccc(-c7cc8c(-c9ccc(CC)s9)c9sc(-c%10ccc(-c%11sc(-c%12ccc(-c%13cc%14c(-c%15ccc(CC)s%15)c%15sc(-c%16ccc(-c%17sc(-c%18cccs%18)c%18c%17C(=O)c%17c(CC)sc(CC)c%17C%18=O)s%16)cc%15c(-c%15ccc(CC)s%15)c%14s%13)s%12)c%12c%11C(=O)c%11c(CC)sc(CC)c%11C%12=O)s%10)cc9c(-c9ccc(CC)s9)c8s7)s6)c6c5C(=O)c5c(CC)sc(CC)c5C6=O)s4)sc3c(-c3ccc(CC)s3)c3ccsc23)s1","10.1039/C7TA05809H"
"PBDB-T","NTIC-Me","8.3","0.963","13.03","66.2","CCc1ccc(C2(c3ccc(CC)cc3)c3cc(/C=C4\C(=O)c5ccc(C)cc5C4=C(C#N)C#N)sc3-c3c2ccc2c4c(ccc32)C(c2ccc(CC)cc2)(c2ccc(CC)cc2)c2cc(/C=C3\C(=O)c5ccc(C)cc5C3=C(C#N)C#N)sc2-4)cc1","CCc1ccc(-c2c3cc(-c4ccc(-c5sc(-c6ccc(-c7cc8c(-c9ccc(CC)s9)c9sc(-c%10ccc(-c%11sc(-c%12ccc(-c%13cc%14c(-c%15ccc(CC)s%15)c%15sc(-c%16ccc(-c%17sc(-c%18cccs%18)c%18c%17C(=O)c%17c(CC)sc(CC)c%17C%18=O)s%16)cc%15c(-c%15ccc(CC)s%15)c%14s%13)s%12)c%12c%11C(=O)c%11c(CC)sc(CC)c%11C%12=O)s%10)cc9c(-c9ccc(CC)s9)c8s7)s6)c6c5C(=O)c5c(CC)sc(CC)c5C6=O)s4)sc3c(-c3ccc(CC)s3)c3ccsc23)s1","10.1039/C7TA05809H"
"PBDB-T","NTIC-OMe","8.61","0.965","13.52","66","CCc1ccc(C2(c3ccc(CC)cc3)c3cc(/C=C4\C(=O)c5ccc(OC)cc5C4=C(C#N)C#N)sc3-c3c2ccc2c4c(ccc32)C(c2ccc(CC)cc2)(c2ccc(CC)cc2)c2cc(/C=C3\C(=O)c5ccc(OC)cc5C3=C(C#N)C#N)sc2-4)cc1","CCc1ccc(-c2c3cc(-c4ccc(-c5sc(-c6ccc(-c7cc8c(-c9ccc(CC)s9)c9sc(-c%10ccc(-c%11sc(-c%12ccc(-c%13cc%14c(-c%15ccc(CC)s%15)c%15sc(-c%16ccc(-c%17sc(-c%18cccs%18)c%18c%17C(=O)c%17c(CC)sc(CC)c%17C%18=O)s%16)cc%15c(-c%15ccc(CC)s%15)c%14s%13)s%12)c%12c%11C(=O)c%11c(CC)sc(CC)c%11C%12=O)s%10)cc9c(-c9ccc(CC)s9)c8s7)s6)c6c5C(=O)c5c(CC)sc(CC)c5C6=O)s4)sc3c(-c3ccc(CC)s3)c3ccsc23)s1","10.1039/C7TA05809H"
"PBDB-T","BDTC-4Cl","9.54","0.864","18.56","59.5","CCc1ccc(-c2c3cc(-c4cc5c(s4)-c4sc(/C=C6\C(=O)c7cc(Cl)c(Cl)cc7C6=C(C#N)C#N)cc4C5(CC)CC)sc3c(-c3ccc(CC)s3)c3cc(-c4cc5c(s4)-c4sc(/C=C6\C(=O)c7cc(Cl)c(Cl)cc7C6=C(C#N)C#N)cc4C5(CC)CC)sc23)s1","CCc1ccc(-c2c3cc(-c4ccc(-c5sc(-c6ccc(-c7cc8c(-c9ccc(CC)s9)c9sc(-c%10ccc(-c%11sc(-c%12ccc(-c%13cc%14c(-c%15ccc(CC)s%15)c%15sc(-c%16ccc(-c%17sc(-c%18cccs%18)c%18c%17C(=O)c%17c(CC)sc(CC)c%17C%18=O)s%16)cc%15c(-c%15ccc(CC)s%15)c%14s%13)s%12)c%12c%11C(=O)c%11c(CC)sc(CC)c%11C%12=O)s%10)cc9c(-c9ccc(CC)s9)c8s7)s6)c6c5C(=O)c5c(CC)sc(CC)c5C6=O)s4)sc3c(-c3ccc(CC)s3)c3ccsc23)s1","10.1021/acs.chemmater.8b04087"
"PBDB-T","BDTS-4Cl","3.73","0.83","9.8","45.9","CCc1ccc(-c2c3cc(-c4cc5c(s4)-c4sc(/C=C6\C(=O)c7cc(Cl)c(Cl)cc7C6=C(C#N)C#N)cc4[Si]5(CC)CC)sc3c(-c3ccc(CC)s3)c3cc(-c4cc5c(s4)-c4sc(/C=C6\C(=O)c7cc(Cl)c(Cl)cc7C6=C(C#N)C#N)cc4[Si]5(CC)CC)sc23)s1","CCc1ccc(-c2c3cc(-c4ccc(-c5sc(-c6ccc(-c7cc8c(-c9ccc(CC)s9)c9sc(-c%10ccc(-c%11sc(-c%12ccc(-c%13cc%14c(-c%15ccc(CC)s%15)c%15sc(-c%16ccc(-c%17sc(-c%18cccs%18)c%18c%17C(=O)c%17c(CC)sc(CC)c%17C%18=O)s%16)cc%15c(-c%15ccc(CC)s%15)c%14s%13)s%12)c%12c%11C(=O)c%11c(CC)sc(CC)c%11C%12=O)s%10)cc9c(-c9ccc(CC)s9)c8s7)s6)c6c5C(=O)c5c(CC)sc(CC)c5C6=O)s4)sc3c(-c3ccc(CC)s3)c3ccsc23)s1","10.1021/acs.chemmater.8b04087"
"PBDB-TF","Y-T","5.06","1.19","9.21","46.15","CCc1c(C=C2C(=O)N(CC)C(=S)N(CC)C2=O)sc2c1sc1c3c4nsnc4c4c5sc6c(CC)c(C=C7C(=O)N(CC)C(=S)N(CC)C7=O)sc6c5n(CC)c4c3n(CC)c21","CCc1sc(-c2c3cc(-c4ccc(-c5sc(-c6ccc(-c7cc8c(-c9cc(F)c(CC)s9)c9sc(-c%10ccc(-c%11sc(-c%12ccc(-c%13cc%14c(-c%15cc(F)c(CC)s%15)c%15sc(-c%16ccc(-c%17sc(-c%18cccs%18)c%18c%17C(=O)c%17c(CC)sc(CC)c%17C%18=O)s%16)cc%15c(-c%15cc(F)c(CC)s%15)c%14s%13)s%12)c%12c%11C(=O)c%11c(CC)sc(CC)c%11C%12=O)s%10)cc9c(-c9cc(F)c(CC)s9)c8s7)s6)c6c5C(=O)c5c(CC)sc(CC)c5C6=O)s4)sc3c(-c3cc(F)c(CC)s3)c3ccsc23)cc1F","10.1016/j.nanoen.2021.106538"
"PBDB-T","BTCPDTO4","11.85","0.78","21.21","71","CCOc1c(OCC)c(-c2cc3c(s2)-c2sc(/C=C4\C(=O)c5cc(F)c(F)cc5C4=C(C#N)C#N)cc2C3(CC)CC)c2nsnc2c1-c1cc2c(s1)-c1sc(/C=C3\C(=O)c4cc(F)c(F)cc4C3=C(C#N)C#N)cc1C2(CC)CC","CCc1ccc(-c2c3cc(-c4ccc(-c5sc(-c6ccc(-c7cc8c(-c9ccc(CC)s9)c9sc(-c%10ccc(-c%11sc(-c%12ccc(-c%13cc%14c(-c%15ccc(CC)s%15)c%15sc(-c%16ccc(-c%17sc(-c%18cccs%18)c%18c%17C(=O)c%17c(CC)sc(CC)c%17C%18=O)s%16)cc%15c(-c%15ccc(CC)s%15)c%14s%13)s%12)c%12c%11C(=O)c%11c(CC)sc(CC)c%11C%12=O)s%10)cc9c(-c9ccc(CC)s9)c8s7)s6)c6c5C(=O)c5c(CC)sc(CC)c5C6=O)s4)sc3c(-c3ccc(CC)s3)c3ccsc23)s1","10.1021/acsaem.0c02083"
"PTQ10","BOC-4F","7.76","0.88","14.41","61.26","CCOc1c(OCC)c(-c2cc3c(s2)-c2sc(/C=C4\C(=O)c5cc(F)c(F)cc5C4=C(C#N)C#N)cc2C3(CC)CC)c2nsnc2c1-c1cc2c(s1)-c1sc(/C=C3\C(=O)c4cc(F)c(F)cc4C3=C(C#N)C#N)cc1C2(CC)CC","CCOc1cnc2c(-c3ccc(-c4c(F)c(F)c(-c5ccc(-c6c(F)c(F)c(-c7cccs7)c7ncc(OCC)nc67)s5)c5ncc(OCC)nc45)s3)c(F)c(F)cc2n1","10.1002/solr.202000421"
"PTQ10","BFC-4F","12.05","0.81","20.5","72.35","CCC1(CC)c2cc(/C=C3\C(=O)c4cc(F)c(F)cc4C3=C(C#N)C#N)sc2-c2sc(-c3c(F)c(F)c(-c4cc5c(s4)-c4sc(/C=C6\C(=O)c7cc(F)c(F)cc7C6=C(C#N)C#N)cc4C5(CC)CC)c4nsnc34)cc21","CCOc1cnc2c(-c3ccc(-c4c(F)c(F)c(-c5ccc(-c6c(F)c(F)c(-c7cccs7)c7ncc(OCC)nc67)s5)c5ncc(OCC)nc45)s3)c(F)c(F)cc2n1","10.1002/solr.202000421"
"PTB7-Th","IDT-Tz","8.38","0.8","15.94","65.7","CCc1ccc(C2(c3ccc(CC)cc3)c3cc4c(cc3-c3sc(-c5ncc(/C=C6\C(=O)c7ccccc7C6=C(C#N)C#N)s5)cc32)C(c2ccc(CC)cc2)(c2ccc(CC)cc2)c2cc(-c3ncc(/C=C5\C(=O)c6ccccc6C5=C(C#N)C#N)s3)sc2-4)cc1","CCOC(=O)c1sc2c(-c3cc4c(-c5ccc(CC)s5)c5sc(-c6sc(-c7cc8c(-c9ccc(CC)s9)c9sc(-c%10sc(-c%11cc%12c(-c%13ccc(CC)s%13)c%13sccc%13c(-c%13ccc(CC)s%13)c%12s%11)c%11sc(C(=O)OCC)c(F)c%10%11)cc9c(-c9ccc(CC)s9)c8s7)c7sc(C(=O)OCC)c(F)c67)cc5c(-c5ccc(CC)s5)c4s3)scc2c1F","10.1039/C7TA05774A"
"PBDB-T","IDT-Tz","8.52","0.88","13.67","70.8","CCc1ccc(C2(c3ccc(CC)cc3)c3cc4c(cc3-c3sc(-c5ncc(/C=C6\C(=O)c7ccccc7C6=C(C#N)C#N)s5)cc32)C(c2ccc(CC)cc2)(c2ccc(CC)cc2)c2cc(-c3ncc(/C=C5\C(=O)c6ccccc6C5=C(C#N)C#N)s3)sc2-4)cc1","CCc1ccc(-c2c3cc(-c4ccc(-c5sc(-c6ccc(-c7cc8c(-c9ccc(CC)s9)c9sc(-c%10ccc(-c%11sc(-c%12ccc(-c%13cc%14c(-c%15ccc(CC)s%15)c%15sc(-c%16ccc(-c%17sc(-c%18cccs%18)c%18c%17C(=O)c%17c(CC)sc(CC)c%17C%18=O)s%16)cc%15c(-c%15ccc(CC)s%15)c%14s%13)s%12)c%12c%11C(=O)c%11c(CC)sc(CC)c%11C%12=O)s%10)cc9c(-c9ccc(CC)s9)c8s7)s6)c6c5C(=O)c5c(CC)sc(CC)c5C6=O)s4)sc3c(-c3ccc(CC)s3)c3ccsc23)s1","10.1039/C7TA05774A"
"PTB7-Th","IDT-T","4.08","0.84","9.54","50.9","CCc1ccc(C2(c3ccc(CC)cc3)c3cc4c(cc3-c3sc(-c5ccc(/C=C6\C(=O)c7ccccc7C6=C(C#N)C#N)s5)cc32)C(c2ccc(CC)cc2)(c2ccc(CC)cc2)c2cc(-c3ccc(/C=C5\C(=O)c6ccccc6C5=C(C#N)C#N)s3)sc2-4)cc1","CCOC(=O)c1sc2c(-c3cc4c(-c5ccc(CC)s5)c5sc(-c6sc(-c7cc8c(-c9ccc(CC)s9)c9sc(-c%10sc(-c%11cc%12c(-c%13ccc(CC)s%13)c%13sccc%13c(-c%13ccc(CC)s%13)c%12s%11)c%11sc(C(=O)OCC)c(F)c%10%11)cc9c(-c9ccc(CC)s9)c8s7)c7sc(C(=O)OCC)c(F)c67)cc5c(-c5ccc(CC)s5)c4s3)scc2c1F","10.1039/C7TA05774A"
"PBDB-TF","PTIC","10.27","0.93","16.73","66","CCOc1cc(-c2cc(CC)c(/C=C3\C(=O)c4cc(F)c(F)cc4C3=C(C#N)C#N)s2)c(OCC)cc1-c1cc(CC)c(/C=C2\C(=O)c3cc(F)c(F)cc3C2=C(C#N)C#N)s1","CCc1sc(-c2c3cc(-c4ccc(-c5sc(-c6ccc(-c7cc8c(-c9cc(F)c(CC)s9)c9sc(-c%10ccc(-c%11sc(-c%12ccc(-c%13cc%14c(-c%15cc(F)c(CC)s%15)c%15sc(-c%16ccc(-c%17sc(-c%18cccs%18)c%18c%17C(=O)c%17c(CC)sc(CC)c%17C%18=O)s%16)cc%15c(-c%15cc(F)c(CC)s%15)c%14s%13)s%12)c%12c%11C(=O)c%11c(CC)sc(CC)c%11C%12=O)s%10)cc9c(-c9cc(F)c(CC)s9)c8s7)s6)c6c5C(=O)c5c(CC)sc(CC)c5C6=O)s4)sc3c(-c3cc(F)c(CC)s3)c3ccsc23)cc1F","10.1038/s41467-019-10098-z"
"PBDB-TF","PTICH","4.08","0.92","8.22","54","CCOc1cc(-c2ccc(/C=C3\C(=O)c4cc(F)c(F)cc4C3=C(C#N)C#N)s2)c(OCC)cc1-c1ccc(/C=C2\C(=O)c3cc(F)c(F)cc3C2=C(C#N)C#N)s1","CCc1sc(-c2c3cc(-c4ccc(-c5sc(-c6ccc(-c7cc8c(-c9cc(F)c(CC)s9)c9sc(-c%10ccc(-c%11sc(-c%12ccc(-c%13cc%14c(-c%15cc(F)c(CC)s%15)c%15sc(-c%16ccc(-c%17sc(-c%18cccs%18)c%18c%17C(=O)c%17c(CC)sc(CC)c%17C%18=O)s%16)cc%15c(-c%15cc(F)c(CC)s%15)c%14s%13)s%12)c%12c%11C(=O)c%11c(CC)sc(CC)c%11C%12=O)s%10)cc9c(-c9cc(F)c(CC)s9)c8s7)s6)c6c5C(=O)c5c(CC)sc(CC)c5C6=O)s4)sc3c(-c3cc(F)c(CC)s3)c3ccsc23)cc1F","10.1038/s41467-019-10098-z"
"PBDB-TF","PTICO","6.62","1.01","12.6","52","CCOc1cc(-c2cc(OCC)c(/C=C3\C(=O)c4cc(F)c(F)cc4C3=C(C#N)C#N)s2)c(OCC)cc1-c1cc(OCC)c(/C=C2\C(=O)c3cc(F)c(F)cc3C2=C(C#N)C#N)s1","CCc1sc(-c2c3cc(-c4ccc(-c5sc(-c6ccc(-c7cc8c(-c9cc(F)c(CC)s9)c9sc(-c%10ccc(-c%11sc(-c%12ccc(-c%13cc%14c(-c%15cc(F)c(CC)s%15)c%15sc(-c%16ccc(-c%17sc(-c%18cccs%18)c%18c%17C(=O)c%17c(CC)sc(CC)c%17C%18=O)s%16)cc%15c(-c%15cc(F)c(CC)s%15)c%14s%13)s%12)c%12c%11C(=O)c%11c(CC)sc(CC)c%11C%12=O)s%10)cc9c(-c9cc(F)c(CC)s9)c8s7)s6)c6c5C(=O)c5c(CC)sc(CC)c5C6=O)s4)sc3c(-c3cc(F)c(CC)s3)c3ccsc23)cc1F","10.1038/s41467-019-10098-z"
"PBDB-TF","Y6-2Se","14.94","0.83","24.32","70","CCc1c(/C=C2\C(=O)c3cc(F)c(F)cc3C2=C(C#N)C#N)sc2c1[se]c1c3c4nsnc4c4c5[se]c6c(CC)c(/C=C7\C(=O)c8cc(F)c(F)cc8C7=C(C#N)C#N)sc6c5n(CC)c4c3n(CC)c21","CCc1sc(-c2c3cc(-c4ccc(-c5sc(-c6ccc(-c7cc8c(-c9cc(F)c(CC)s9)c9sc(-c%10ccc(-c%11sc(-c%12ccc(-c%13cc%14c(-c%15cc(F)c(CC)s%15)c%15sc(-c%16ccc(-c%17sc(-c%18cccs%18)c%18c%17C(=O)c%17c(CC)sc(CC)c%17C%18=O)s%16)cc%15c(-c%15cc(F)c(CC)s%15)c%14s%13)s%12)c%12c%11C(=O)c%11c(CC)sc(CC)c%11C%12=O)s%10)cc9c(-c9cc(F)c(CC)s9)c8s7)s6)c6c5C(=O)c5c(CC)sc(CC)c5C6=O)s4)sc3c(-c3cc(F)c(CC)s3)c3ccsc23)cc1F","10.1039/D0TA06658C"
"PBDB-TF","Y6-Se","16.02","0.82","25.47","75","CCc1c(/C=C2\C(=O)c3cc(F)c(F)cc3C2=C(C#N)C#N)sc2c1sc1c3c4n[se]nc4c4c5sc6c(CC)c(/C=C7\C(=O)c8cc(F)c(F)cc8C7=C(C#N)C#N)sc6c5n(CC)c4c3n(CC)c21","CCc1sc(-c2c3cc(-c4ccc(-c5sc(-c6ccc(-c7cc8c(-c9cc(F)c(CC)s9)c9sc(-c%10ccc(-c%11sc(-c%12ccc(-c%13cc%14c(-c%15cc(F)c(CC)s%15)c%15sc(-c%16ccc(-c%17sc(-c%18cccs%18)c%18c%17C(=O)c%17c(CC)sc(CC)c%17C%18=O)s%16)cc%15c(-c%15cc(F)c(CC)s%15)c%14s%13)s%12)c%12c%11C(=O)c%11c(CC)sc(CC)c%11C%12=O)s%10)cc9c(-c9cc(F)c(CC)s9)c8s7)s6)c6c5C(=O)c5c(CC)sc(CC)c5C6=O)s4)sc3c(-c3cc(F)c(CC)s3)c3ccsc23)cc1F","10.1039/D0TA06658C"
"PBDT-NQx","ITIC","9.11","0.87","16.21","64.6","CCc1ccc(C2(c3ccc(CC)cc3)c3cc4c(cc3-c3sc5cc(/C=C6\C(=O)c7ccccc7C6=C(C#N)C#N)sc5c32)C(c2ccc(CC)cc2)(c2ccc(CC)cc2)c2c-4sc3cc(/C=C4\C(=O)c5ccccc5C4=C(C#N)C#N)sc23)cc1","CCc1ccc(-c2nc3c(-c4cccs4)cc4c(cc(-c5ccc(-c6cc7c(-c8ccc(CC)s8)c8sc(-c9ccc(-c%10cc%11c(cc(-c%12ccc(-c%13cc%14c(-c%15ccc(CC)s%15)c%15sc(-c%16ccc(-c%17cc%18c(cc(-c%19ccc(-c%20cc%21c(-c%22ccc(CC)s%22)c%22sccc%22c(-c%22ccc(CC)s%22)c%21s%20)s%19)c%19nc(-c%20ccc(CC)s%20)c(-c%20ccc(CC)s%20)nc%19%18)c%18nc(-c%19ccc(CC)s%19)c(-c%19ccc(CC)s%19)nc%17%18)s%16)cc%15c(-c%15ccc(CC)s%15)c%14s%13)s%12)c%12nc(-c%13ccc(CC)s%13)c(-c%13ccc(CC)s%13)nc%12%11)c%11nc(-c%12ccc(CC)s%12)c(-c%12ccc(CC)s%12)nc%10%11)s9)cc8c(-c8ccc(CC)s8)c7s6)s5)c5nc(-c6ccc(CC)s6)c(-c6ccc(CC)s6)nc54)c3nc2-c2ccc(CC)s2)s1","10.1002/adfm.201701491"
"PBDTS-NQx","ITIC","11.47","0.92","17.86","69.8","CCc1ccc(C2(c3ccc(CC)cc3)c3cc4c(cc3-c3sc5cc(/C=C6\C(=O)c7ccccc7C6=C(C#N)C#N)sc5c32)C(c2ccc(CC)cc2)(c2ccc(CC)cc2)c2c-4sc3cc(/C=C4\C(=O)c5ccccc5C4=C(C#N)C#N)sc23)cc1","CCSc1ccc(-c2c3cc(-c4ccc(-c5cc6c(cc(-c7ccc(-c8cc9c(-c%10ccc(SCC)s%10)c%10sc(-c%11ccc(-c%12cc%13c(cc(-c%14ccc(-c%15cc%16c(-c%17ccc(SCC)s%17)c%17sc(-c%18ccc(-c%19cc%20c(cc(-c%21cccs%21)c%21nc(-c%22ccc(CC)s%22)c(-c%22ccc(CC)s%22)nc%21%20)c%20nc(-c%21ccc(CC)s%21)c(-c%21ccc(CC)s%21)nc%19%20)s%18)cc%17c(-c%17ccc(SCC)s%17)c%16s%15)s%14)c%14nc(-c%15ccc(CC)s%15)c(-c%15ccc(CC)s%15)nc%14%13)c%13nc(-c%14ccc(CC)s%14)c(-c%14ccc(CC)s%14)nc%12%13)s%11)cc%10c(-c%10ccc(SCC)s%10)c9s8)s7)c7nc(-c8ccc(CC)s8)c(-c8ccc(CC)s8)nc76)c6nc(-c7ccc(CC)s7)c(-c7ccc(CC)s7)nc56)s4)sc3c(-c3ccc(SCC)s3)c3ccsc23)s1","10.1002/adfm.201701491"
"PBCT-2F","Y6","17.1","0.85","27.2","74.3","CCc1c(/C=C2\C(=O)c3cc(F)c(F)cc3C2=C(C#N)C#N)sc2c1sc1c3c4nsnc4c4c5sc6cc(/C=C7\C(=O)c8cc(F)c(F)cc8C7=C(C#N)C#N)sc6c5n(CC)c4c3n(CC)c21","CCc1csc(-c2cc(C#N)c(-c3cc(CC)c(-c4cc5c(-c6cc(F)c(CC)s6)c6sc(-c7sc(-c8cc(C#N)c(-c9cc(CC)c(-c%10cc%11c(-c%12cc(F)c(CC)s%12)c%12sc(-c%13sc(-c%14cc(C#N)c(-c%15cc(CC)c(-c%16cc%17c(-c%18cc(F)c(CC)s%18)c%18sccc%18c(-c%18cc(F)c(CC)s%18)c%17s%16)s%15)s%14)cc%13CC)cc%12c(-c%12cc(F)c(CC)s%12)c%11s%10)s9)s8)cc7CC)cc6c(-c6cc(F)c(CC)s6)c5s4)s3)s2)c1","10.1039/D1EE01957K"
"PBDB-T","Y1","13.42","0.87","22.44","69.1","CCn1nc2c(n1)c1c3sc4cc(/C=C5/C(=O)c6ccccc6C5=C(C#N)C#N)sc4c3n(CC)c1c1c2c2sc3cc(/C=C4\C(=O)c5ccccc5C4=C(C#N)C#N)sc3c2n1CC","CCc1ccc(-c2c3cc(-c4ccc(-c5sc(-c6ccc(-c7cc8c(-c9ccc(CC)s9)c9sc(-c%10ccc(-c%11sc(-c%12ccc(-c%13cc%14c(-c%15ccc(CC)s%15)c%15sc(-c%16ccc(-c%17sc(-c%18cccs%18)c%18c%17C(=O)c%17c(CC)sc(CC)c%17C%18=O)s%16)cc%15c(-c%15ccc(CC)s%15)c%14s%13)s%12)c%12c%11C(=O)c%11c(CC)sc(CC)c%11C%12=O)s%10)cc9c(-c9ccc(CC)s9)c8s7)s6)c6c5C(=O)c5c(CC)sc(CC)c5C6=O)s4)sc3c(-c3ccc(CC)s3)c3ccsc23)s1","10.1038/s41467-019-08386-9"
"PBDB-T","Y2","13.4","0.82","23.56","69.4","CCn1nc2c(n1)c1c3sc4cc(/C=C5\C(=O)c6cscc6C5=C(C#N)C#N)sc4c3n(CC)c1c1c2c2sc3cc(/C=C4\C(=O)c5cscc5C4=C(C#N)C#N)sc3c2n1CC","CCc1ccc(-c2c3cc(-c4ccc(-c5sc(-c6ccc(-c7cc8c(-c9ccc(CC)s9)c9sc(-c%10ccc(-c%11sc(-c%12ccc(-c%13cc%14c(-c%15ccc(CC)s%15)c%15sc(-c%16ccc(-c%17sc(-c%18cccs%18)c%18c%17C(=O)c%17c(CC)sc(CC)c%17C%18=O)s%16)cc%15c(-c%15ccc(CC)s%15)c%14s%13)s%12)c%12c%11C(=O)c%11c(CC)sc(CC)c%11C%12=O)s%10)cc9c(-c9ccc(CC)s9)c8s7)s6)c6c5C(=O)c5c(CC)sc(CC)c5C6=O)s4)sc3c(-c3ccc(CC)s3)c3ccsc23)s1","10.1038/s41467-019-08386-9"
"J61","Y5","11","0.9","21.1","58.3","CCc1c(/C=C2\C(=O)c3ccccc3C2=C(C#N)C#N)sc2c1sc1c3c4nsnc4c4c5sc6c(CC)c(/C=C7\C(=O)c8ccccc8C7=C(C#N)C#N)sc6c5n(CC)c4c3n(CC)c21","CCSc1ccc(-c2c3cc(-c4ccc(-c5c(F)c(F)c(-c6ccc(-c7cc8c(-c9ccc(SCC)s9)c9sc(-c%10ccc(-c%11c(F)c(F)c(-c%12ccc(-c%13cc%14c(-c%15ccc(SCC)s%15)c%15sc(-c%16ccc(-c%17c(F)c(F)c(-c%18cccs%18)c%18nn(CC)nc%17%18)s%16)cc%15c(-c%15ccc(SCC)s%15)c%14s%13)s%12)c%12nn(CC)nc%11%12)s%10)cc9c(-c9ccc(SCC)s9)c8s7)s6)c6nn(CC)nc56)s4)sc3c(-c3ccc(SCC)s3)c3ccsc23)s1","10.1002/adma.201807577"
"TTFQx-T1","Y5","13.1","0.89","21.2","69.6","CCc1c(/C=C2\C(=O)c3ccccc3C2=C(C#N)C#N)sc2c1sc1c3c4nsnc4c4c5sc6c(CC)c(/C=C7\C(=O)c8ccccc8C7=C(C#N)C#N)sc6c5n(CC)c4c3n(CC)c21","CCc1ccc(-c2c3cc(-c4ccc(-c5c(F)c(F)c(-c6ccc(-c7cc8c(-c9ccc(CC)s9)c9sc(-c%10ccc(-c%11c(F)c(F)c(-c%12ccc(-c%13cc%14c(-c%15ccc(CC)s%15)c%15sc(-c%16ccc(-c%17c(F)c(F)c(-c%18cccs%18)c%18nc(-c%19cc(F)c(CC)s%19)c(-c%19cc(F)c(CC)s%19)nc%17%18)s%16)cc%15c(-c%15ccc(CC)s%15)c%14s%13)s%12)c%12nc(-c%13cc(F)c(CC)s%13)c(-c%13cc(F)c(CC)s%13)nc%11%12)s%10)cc9c(-c9ccc(CC)s9)c8s7)s6)c6nc(-c7cc(F)c(CC)s7)c(-c7cc(F)c(CC)s7)nc56)s4)sc3c(-c3ccc(CC)s3)c3ccsc23)s1","10.1002/adma.201807577"
"PBDB-T","Y5","14.1","0.88","22.8","70.2","CCc1c(/C=C2\C(=O)c3ccccc3C2=C(C#N)C#N)sc2c1sc1c3c4nsnc4c4c5sc6c(CC)c(/C=C7\C(=O)c8ccccc8C7=C(C#N)C#N)sc6c5n(CC)c4c3n(CC)c21","CCc1ccc(-c2c3cc(-c4ccc(-c5sc(-c6ccc(-c7cc8c(-c9ccc(CC)s9)c9sc(-c%10ccc(-c%11sc(-c%12ccc(-c%13cc%14c(-c%15ccc(CC)s%15)c%15sc(-c%16ccc(-c%17sc(-c%18cccs%18)c%18c%17C(=O)c%17c(CC)sc(CC)c%17C%18=O)s%16)cc%15c(-c%15ccc(CC)s%15)c%14s%13)s%12)c%12c%11C(=O)c%11c(CC)sc(CC)c%11C%12=O)s%10)cc9c(-c9ccc(CC)s9)c8s7)s6)c6c5C(=O)c5c(CC)sc(CC)c5C6=O)s4)sc3c(-c3ccc(CC)s3)c3ccsc23)s1","10.1002/adma.201807577"
"PBBSB","N2200","3","0.73","7.81","52","CCN1C(=O)c2ccc3c4c(c(-c5ccc(-c6ccc(-c7cc8c9c(c(-c%10ccc(-c%11ccc(-c%12cc%13c%14c(c(-c%15ccc(-c%16cccs%16)s%15)cc%15c%14c%12C(=O)N(CC)C%15=O)C(=O)N(CC)C%13=O)s%11)s%10)cc%10c9c7C(=O)N(CC)C%10=O)C(=O)N(CC)C8=O)s6)s5)cc(c24)C1=O)C(=O)N(CC)C3=O","CCc1ccc(-c2c3cc(-c4ccc(-c5cc6c(s5)-c5sc(-c7ccc(-c8cc9c(-c%10ccc(CC)s%10)c%10sc(-c%11ccc(-c%12cc%13c(s%12)-c%12sc(-c%14ccc(-c%15cc%16c(-c%17ccc(CC)s%17)c%17sc(-c%18ccc(-c%19cc%20c(s%19)-c%19sc(-c%21cccc%22nsnc%21%22)cc%19[Si]%20(CC)CC)c%19nsnc%18%19)cc%17c(-c%17ccc(CC)s%17)c%16s%15)c%15nsnc%14%15)cc%12[Si]%13(CC)CC)c%12nsnc%11%12)cc%10c(-c%10ccc(CC)s%10)c9s8)c8nsnc78)cc5[Si]6(CC)CC)c5nsnc45)sc3c(-c3ccc(CC)s3)c3ccsc23)s1","10.1002/aenm.201703291"
"PBFSF","N2200","6","0.83","11.95","61","CCN1C(=O)c2ccc3c4c(c(-c5ccc(-c6ccc(-c7cc8c9c(c(-c%10ccc(-c%11ccc(-c%12cc%13c%14c(c(-c%15ccc(-c%16cccs%16)s%15)cc%15c%14c%12C(=O)N(CC)C%15=O)C(=O)N(CC)C%13=O)s%11)s%10)cc%10c9c7C(=O)N(CC)C%10=O)C(=O)N(CC)C8=O)s6)s5)cc(c24)C1=O)C(=O)N(CC)C3=O","CCc1ccc(-c2c3cc(-c4c(F)cc(-c5cc6c(s5)-c5sc(-c7cc(F)c(-c8cc9c(-c%10ccc(CC)s%10)c%10sc(-c%11c(F)cc(-c%12cc%13c(s%12)-c%12sc(-c%14cc(F)c(-c%15cc%16c(-c%17ccc(CC)s%17)c%17sc(-c%18c(F)cc(-c%19cc%20c(s%19)-c%19sc(-c%21cc(F)cc%22nsnc%21%22)cc%19[Si]%20(CC)CC)c%19nsnc%18%19)cc%17c(-c%17ccc(CC)s%17)c%16s%15)c%15nsnc%14%15)cc%12[Si]%13(CC)CC)c%12nsnc%11%12)cc%10c(-c%10ccc(CC)s%10)c9s8)c8nsnc78)cc5[Si]6(CC)CC)c5nsnc45)sc3c(-c3ccc(CC)s3)c3ccsc23)s1","10.1002/aenm.201703291"
"PBDB-T","CPIC-1","0.63","0.38","5.16","31.88","CCC1(CC)c2cc(/C=C3\C(=O)c4cc(F)c(F)cc4C3=C(C#N)C#N)sc2-c2sc(/C=C3\C(=O)c4cc(F)c(F)cc4C3=C(C#N)C#N)cc21","CCc1ccc(-c2c3cc(-c4ccc(-c5sc(-c6ccc(-c7cc8c(-c9ccc(CC)s9)c9sc(-c%10ccc(-c%11sc(-c%12ccc(-c%13cc%14c(-c%15ccc(CC)s%15)c%15sc(-c%16ccc(-c%17sc(-c%18cccs%18)c%18c%17C(=O)c%17c(CC)sc(CC)c%17C%18=O)s%16)cc%15c(-c%15ccc(CC)s%15)c%14s%13)s%12)c%12c%11C(=O)c%11c(CC)sc(CC)c%11C%12=O)s%10)cc9c(-c9ccc(CC)s9)c8s7)s6)c6c5C(=O)c5c(CC)sc(CC)c5C6=O)s4)sc3c(-c3ccc(CC)s3)c3ccsc23)s1","10.1002/asia.202101147"
"PBDB-T","CPIC-2","10.01","0.69","22.72","63.66","CCC1(CC)c2cc(/C=C3\C(=O)c4cc(F)c(F)cc4C3=C(C#N)C#N)sc2-c2sc(-c3cc4c(s3)-c3sc(/C=C5\C(=O)c6cc(F)c(F)cc6C5=C(C#N)C#N)cc3C4(CC)CC)cc21","CCc1ccc(-c2c3cc(-c4ccc(-c5sc(-c6ccc(-c7cc8c(-c9ccc(CC)s9)c9sc(-c%10ccc(-c%11sc(-c%12ccc(-c%13cc%14c(-c%15ccc(CC)s%15)c%15sc(-c%16ccc(-c%17sc(-c%18cccs%18)c%18c%17C(=O)c%17c(CC)sc(CC)c%17C%18=O)s%16)cc%15c(-c%15ccc(CC)s%15)c%14s%13)s%12)c%12c%11C(=O)c%11c(CC)sc(CC)c%11C%12=O)s%10)cc9c(-c9ccc(CC)s9)c8s7)s6)c6c5C(=O)c5c(CC)sc(CC)c5C6=O)s4)sc3c(-c3ccc(CC)s3)c3ccsc23)s1","10.1002/asia.202101147"
"PBDB-T","CPIC-3","1.71","0.71","5.77","41.54","CCC1(CC)c2cc(/C=C3\C(=O)c4cc(F)c(F)cc4C3=C(C#N)C#N)sc2-c2sc(-c3cc4c(s3)-c3sc(-c5cc6c(s5)-c5sc(/C=C7\C(=O)c8cc(F)c(F)cc8C7=C(C#N)C#N)cc5C6(CC)CC)cc3C4(CC)CC)cc21","CCc1ccc(-c2c3cc(-c4ccc(-c5sc(-c6ccc(-c7cc8c(-c9ccc(CC)s9)c9sc(-c%10ccc(-c%11sc(-c%12ccc(-c%13cc%14c(-c%15ccc(CC)s%15)c%15sc(-c%16ccc(-c%17sc(-c%18cccs%18)c%18c%17C(=O)c%17c(CC)sc(CC)c%17C%18=O)s%16)cc%15c(-c%15ccc(CC)s%15)c%14s%13)s%12)c%12c%11C(=O)c%11c(CC)sc(CC)c%11C%12=O)s%10)cc9c(-c9ccc(CC)s9)c8s7)s6)c6c5C(=O)c5c(CC)sc(CC)c5C6=O)s4)sc3c(-c3ccc(CC)s3)c3ccsc23)s1","10.1002/asia.202101147"
"PffQx-T","ITIC","8.47","0.87","16.33","59.6","CCc1ccc(C2(c3ccc(CC)cc3)c3cc4c(cc3-c3sc5cc(/C=C6\C(=O)c7ccccc7C6=C(C#N)C#N)sc5c32)C(c2ccc(CC)cc2)(c2ccc(CC)cc2)c2c-4sc3cc(/C=C4\C(=O)c5ccccc5C4=C(C#N)C#N)sc23)cc1","CCOc1ccc(-c2nc3c(-c4cccs4)c(F)c(F)c(-c4ccc(-c5cc6c(-c7ccc(CC)s7)c7sc(-c8ccc(-c9c(F)c(F)c(-c%10ccc(-c%11cc%12c(-c%13ccc(CC)s%13)c%13sc(-c%14ccc(-c%15c(F)c(F)c(-c%16ccc(-c%17cc%18c(-c%19ccc(CC)s%19)c%19sccc%19c(-c%19ccc(CC)s%19)c%18s%17)s%16)c%16nc(-c%17ccc(OCC)c(F)c%17)c(-c%17ccc(OCC)c(F)c%17)nc%15%16)s%14)cc%13c(-c%13ccc(CC)s%13)c%12s%11)s%10)c%10nc(-c%11ccc(OCC)c(F)c%11)c(-c%11ccc(OCC)c(F)c%11)nc9%10)s8)cc7c(-c7ccc(CC)s7)c6s5)s4)c3nc2-c2ccc(OCC)c(F)c2)cc1F","10.1016/j.nanoen.2016.10.008"
"PffQx-PS","ITIC","9.12","0.97","14.96","62.9","CCc1ccc(C2(c3ccc(CC)cc3)c3cc4c(cc3-c3sc5cc(/C=C6\C(=O)c7ccccc7C6=C(C#N)C#N)sc5c32)C(c2ccc(CC)cc2)(c2ccc(CC)cc2)c2c-4sc3cc(/C=C4\C(=O)c5ccccc5C4=C(C#N)C#N)sc23)cc1","CCOc1ccc(-c2nc3c(-c4cccs4)c(F)c(F)c(-c4ccc(-c5cc6c(-c7ccc(SCC)cc7)c7sc(-c8ccc(-c9c(F)c(F)c(-c%10ccc(-c%11cc%12c(-c%13ccc(SCC)cc%13)c%13sc(-c%14ccc(-c%15c(F)c(F)c(-c%16ccc(-c%17cc%18c(-c%19ccc(SCC)cc%19)c%19sccc%19c(-c%19ccc(SCC)cc%19)c%18s%17)s%16)c%16nc(-c%17ccc(OCC)c(F)c%17)c(-c%17ccc(OCC)c(F)c%17)nc%15%16)s%14)cc%13c(-c%13ccc(SCC)cc%13)c%12s%11)s%10)c%10nc(-c%11ccc(OCC)c(F)c%11)c(-c%11ccc(OCC)c(F)c%11)nc9%10)s8)cc7c(-c7ccc(SCC)cc7)c6s5)s4)c3nc2-c2ccc(OCC)c(F)c2)cc1F","10.1016/j.nanoen.2016.10.008"
"BSFTR","Y6","13.69","0.85","23.16","69.66","CCc1c(/C=C2\C(=O)c3cc(F)c(F)cc3C2=C(C#N)C#N)sc2c1sc1c3c4nsnc4c4c5sc6cc(/C=C7\C(=O)c8cc(F)c(F)cc8C7=C(C#N)C#N)sc6c5n(CC)c4c3n(CC)c21","CCSc1sc(-c2c3cc(-c4cc(CC)c(-c5cc(CC)c(-c6ccc(/C=C7/SC(=S)N(CC)C7=O)s6)s5)s4)sc3c(-c3cc(F)c(SCC)s3)c3cc(-c4cc(CC)c(-c5cc(CC)c(-c6ccc(/C=C7/SC(=S)N(CC)C7=O)s6)s5)s4)sc23)cc1F","10.1002/adma.201904283"
"PBDB-T","YITI-0F","8.81","0.978","13.4","67.18","CCC1(CC)C2=C(c3ccc(-c4ccc(/C=C5\C(=O)c6ccccc6C5=C(C#N)C#N)s4)cc31)C(CC)(CC)c1cc(-c3ccc(/C=C4\C(=O)c5ccccc5C4=C(C#N)C#N)s3)ccc12","CCc1ccc(-c2c3cc(-c4ccc(-c5sc(-c6ccc(-c7cc8c(-c9ccc(CC)s9)c9sc(-c%10ccc(-c%11sc(-c%12ccc(-c%13cc%14c(-c%15ccc(CC)s%15)c%15sc(-c%16ccc(-c%17sc(-c%18cccs%18)c%18c%17C(=O)c%17c(CC)sc(CC)c%17C%18=O)s%16)cc%15c(-c%15ccc(CC)s%15)c%14s%13)s%12)c%12c%11C(=O)c%11c(CC)sc(CC)c%11C%12=O)s%10)cc9c(-c9ccc(CC)s9)c8s7)s6)c6c5C(=O)c5c(CC)sc(CC)c5C6=O)s4)sc3c(-c3ccc(CC)s3)c3ccsc23)s1","10.1039/C8TA04405H"
"PBDB-T","YITI-2F","10.05","0.928","15.54","69.69","CCC1(CC)C2=C(c3ccc(-c4ccc(/C=C5\C(=O)c6ccc(F)cc6C5=C(C#N)C#N)s4)cc31)C(CC)(CC)c1cc(-c3ccc(/C=C4\C(=O)c5ccc(F)cc5C4=C(C#N)C#N)s3)ccc12","CCc1ccc(-c2c3cc(-c4ccc(-c5sc(-c6ccc(-c7cc8c(-c9ccc(CC)s9)c9sc(-c%10ccc(-c%11sc(-c%12ccc(-c%13cc%14c(-c%15ccc(CC)s%15)c%15sc(-c%16ccc(-c%17sc(-c%18cccs%18)c%18c%17C(=O)c%17c(CC)sc(CC)c%17C%18=O)s%16)cc%15c(-c%15ccc(CC)s%15)c%14s%13)s%12)c%12c%11C(=O)c%11c(CC)sc(CC)c%11C%12=O)s%10)cc9c(-c9ccc(CC)s9)c8s7)s6)c6c5C(=O)c5c(CC)sc(CC)c5C6=O)s4)sc3c(-c3ccc(CC)s3)c3ccsc23)s1","10.1039/C8TA04405H"
"PBDB-T","YITI-4F","6.64","0.825","14.41","55.89","CCC1(CC)C2=C(c3ccc(-c4ccc(/C=C5\C(=O)c6cc(F)c(F)cc6C5=C(C#N)C#N)s4)cc31)C(CC)(CC)c1cc(-c3ccc(/C=C4\C(=O)c5cc(F)c(F)cc5C4=C(C#N)C#N)s3)ccc12","CCc1ccc(-c2c3cc(-c4ccc(-c5sc(-c6ccc(-c7cc8c(-c9ccc(CC)s9)c9sc(-c%10ccc(-c%11sc(-c%12ccc(-c%13cc%14c(-c%15ccc(CC)s%15)c%15sc(-c%16ccc(-c%17sc(-c%18cccs%18)c%18c%17C(=O)c%17c(CC)sc(CC)c%17C%18=O)s%16)cc%15c(-c%15ccc(CC)s%15)c%14s%13)s%12)c%12c%11C(=O)c%11c(CC)sc(CC)c%11C%12=O)s%10)cc9c(-c9ccc(CC)s9)c8s7)s6)c6c5C(=O)c5c(CC)sc(CC)c5C6=O)s4)sc3c(-c3ccc(CC)s3)c3ccsc23)s1","10.1039/C8TA04405H"
"PBDB-T","SNBDT1-F","12.7","0.86","20.97","70.4","CCOc1c2sc3c4sc(/C=C5\C(=O)c6cc(F)ccc6C5=C(C#N)C#N)cc4n(CC)c3c2c(OCC)c2sc3c4sc(/C=C5\C(=O)c6cc(F)ccc6C5=C(C#N)C#N)cc4n(CC)c3c12","CCc1ccc(-c2c3cc(-c4ccc(-c5sc(-c6ccc(-c7cc8c(-c9ccc(CC)s9)c9sc(-c%10ccc(-c%11sc(-c%12ccc(-c%13cc%14c(-c%15ccc(CC)s%15)c%15sc(-c%16ccc(-c%17sc(-c%18cccs%18)c%18c%17C(=O)c%17c(CC)sc(CC)c%17C%18=O)s%16)cc%15c(-c%15ccc(CC)s%15)c%14s%13)s%12)c%12c%11C(=O)c%11c(CC)sc(CC)c%11C%12=O)s%10)cc9c(-c9ccc(CC)s9)c8s7)s6)c6c5C(=O)c5c(CC)sc(CC)c5C6=O)s4)sc3c(-c3ccc(CC)s3)c3ccsc23)s1","10.1002/solr.202000234"
"PBDB-TF","BTP-M","4.26","0.975","8.43","51.8","CCc1c(/C=C2\C(=O)c3ccc(C)cc3C2=C(C#N)C#N)sc2c1sc1c3c4nsnc4c4c5sc6c(CC)c(/C=C7\C(=O)c8ccc(C)cc8C7=C(C#N)C#N)sc6c5n(CC)c4c3n(CC)c21","CCc1sc(-c2c3cc(-c4ccc(-c5sc(-c6ccc(-c7cc8c(-c9cc(F)c(CC)s9)c9sc(-c%10ccc(-c%11sc(-c%12ccc(-c%13cc%14c(-c%15cc(F)c(CC)s%15)c%15sc(-c%16ccc(-c%17sc(-c%18cccs%18)c%18c%17C(=O)c%17c(CC)sc(CC)c%17C%18=O)s%16)cc%15c(-c%15cc(F)c(CC)s%15)c%14s%13)s%12)c%12c%11C(=O)c%11c(CC)sc(CC)c%11C%12=O)s%10)cc9c(-c9cc(F)c(CC)s9)c8s7)s6)c6c5C(=O)c5c(CC)sc(CC)c5C6=O)s4)sc3c(-c3cc(F)c(CC)s3)c3ccsc23)cc1F","10.1039/C9EE03710A"
"PBDB-TF","Y18","16.02","0.84","24.91","76.4","CCc1c(/C=C2\C(=O)c3cc(F)c(F)cc3C2=C(C#N)C#N)sc2c1sc1c3c4nn(CC)nc4c4c5sc6c(CC)c(/C=C7\C(=O)c8cc(F)c(F)cc8C7=C(C#N)C#N)sc6c5n(CC)c4c3n(CC)c21","CCc1sc(-c2c3cc(-c4ccc(-c5sc(-c6ccc(-c7cc8c(-c9cc(F)c(CC)s9)c9sc(-c%10ccc(-c%11sc(-c%12ccc(-c%13cc%14c(-c%15cc(F)c(CC)s%15)c%15sc(-c%16ccc(-c%17sc(-c%18cccs%18)c%18c%17C(=O)c%17c(CC)sc(CC)c%17C%18=O)s%16)cc%15c(-c%15cc(F)c(CC)s%15)c%14s%13)s%12)c%12c%11C(=O)c%11c(CC)sc(CC)c%11C%12=O)s%10)cc9c(-c9cc(F)c(CC)s9)c8s7)s6)c6c5C(=O)c5c(CC)sc(CC)c5C6=O)s4)sc3c(-c3cc(F)c(CC)s3)c3ccsc23)cc1F","10.1039/D0TA01260B"
"PBDD4T","ITIC","0.45","0.88","2.04","25","CCc1ccc(C2(c3ccc(CC)cc3)c3cc4c(cc3-c3sc5cc(/C=C6\C(=O)c7ccccc7C6=C(C#N)C#N)sc5c32)C(c2ccc(CC)cc2)(c2ccc(CC)cc2)c2c-4sc3cc(/C=C4\C(=O)c5ccccc5C4=C(C#N)C#N)sc23)cc1","CCc1csc(-c2sc(-c3cc(CC)c(-c4ccc(-c5ccc(-c6sc(-c7sc(-c8cc(CC)c(-c9ccc(-c%10ccc(-c%11sc(-c%12sc(-c%13cc(CC)c(-c%14ccc(-c%15cccs%15)s%14)s%13)c%13c%12C(=O)c%12c(CC)sc(CC)c%12C%13=O)cc%11CC)s%10)s9)s8)c8c7C(=O)c7c(CC)sc(CC)c7C8=O)cc6CC)s5)s4)s3)c3c2C(=O)c2c(CC)sc(CC)c2C3=O)c1","10.1021/acs.macromol.6b00248"
"PBDD4T-2F","ITIC","8.69","0.94","15.04","61","CCc1ccc(C2(c3ccc(CC)cc3)c3cc4c(cc3-c3sc5cc(/C=C6\C(=O)c7ccccc7C6=C(C#N)C#N)sc5c32)C(c2ccc(CC)cc2)(c2ccc(CC)cc2)c2c-4sc3cc(/C=C4\C(=O)c5ccccc5C4=C(C#N)C#N)sc23)cc1","CCc1csc(-c2sc(-c3cc(CC)c(-c4cc(F)c(-c5sc(-c6sc(-c7sc(-c8cc(CC)c(-c9cc(F)c(-c%10sc(-c%11sc(-c%12sc(-c%13cc(CC)c(-c%14cc(F)c(-c%15sccc%15F)s%14)s%13)c%13c%12C(=O)c%12c(CC)sc(CC)c%12C%13=O)cc%11CC)cc%10F)s9)s8)c8c7C(=O)c7c(CC)sc(CC)c7C8=O)cc6CC)cc5F)s4)s3)c3c2C(=O)c2c(CC)sc(CC)c2C3=O)c1","10.1021/acs.macromol.6b00248"
"P3HT","BTA100","1.04","1.34","1.65","47","CCc1ccc(C2(c3ccc(CC)cc3)c3cc4c(cc3-c3sc(-c5c(OC)c(OC)c(/C=C6\SC(=O)N(CC)C6=O)c6nn(CC)nc56)cc32)C(c2ccc(CC)cc2)(c2ccc(CC)cc2)c2cc(-c3c(OC)c(OC)c(/C=C5\SC(=O)N(CC)C5=O)c5nn(CC)nc35)sc2-4)cc1","CCc1cc(C)sc1-c1sc(-c2cc(CC)c(-c3sc(-c4cc(CC)c(-c5sc(C)cc5CC)s4)cc3CC)s2)cc1CC","10.1039/C8TC03963A"
"P3HT","BTA101","3.55","1.19","5.33","56","CCc1ccc(C2(c3ccc(CC)cc3)c3cc4c(cc3-c3sc(-c5c(OC)c(OC)c(/C=C6\SC(=S)N(CC)C6=O)c6nn(CC)nc56)cc32)C(c2ccc(CC)cc2)(c2ccc(CC)cc2)c2cc(-c3c(OC)c(OC)c(/C=C5/SC(=S)N(CC)C5=O)c5nn(CC)nc35)sc2-4)cc1","CCc1cc(C)sc1-c1sc(-c2cc(CC)c(-c3sc(-c4cc(CC)c(-c5sc(C)cc5CC)s4)cc3CC)s2)cc1CC","10.1039/C8TC03963A"
"P3HT","BTA103","5.31","0.94","8.56","66","CCc1ccc(C2(c3ccc(CC)cc3)c3cc4c(cc3-c3sc(-c5c(OC)c(OC)c(/C=c6\sc(=C(C#N)C#N)n(CC)c6=O)c6nn(CC)nc56)cc32)C(c2ccc(CC)cc2)(c2ccc(CC)cc2)c2cc(-c3c(OC)c(OC)c(/C=c5/sc(=C(C#N)C#N)n(CC)c5=O)c5nn(CC)nc35)sc2-4)cc1","CCc1cc(C)sc1-c1sc(-c2cc(CC)c(-c3sc(-c4cc(CC)c(-c5sc(C)cc5CC)s4)cc3CC)s2)cc1CC","10.1039/C8TC03963A"
"PBDB-T","BT-dIDT","10.52","0.87","18.59","64.8","CCc1ccc(C2(c3ccc(CC)cc3)c3cc4c(cc3-c3sc(/C=C5\C(=O)c6cc(F)c(F)cc6C5=C(C#N)C#N)cc32)C(c2ccc(CC)cc2)(c2ccc(CC)cc2)c2cc(-c3ccc(-c5cc6c(s5)-c5cc7c(cc5C6(c5ccc(CC)cc5)c5ccc(CC)cc5)-c5sc(/C=C6\C(=O)c8cc(F)c(F)cc8C6=C(C#N)C#N)cc5C7(c5ccc(CC)cc5)c5cccc(CC)c5)c5nsnc35)sc2-4)cc1","CCc1ccc(-c2c3cc(-c4ccc(-c5sc(-c6ccc(-c7cc8c(-c9ccc(CC)s9)c9sc(-c%10ccc(-c%11sc(-c%12ccc(-c%13cc%14c(-c%15ccc(CC)s%15)c%15sc(-c%16ccc(-c%17sc(-c%18cccs%18)c%18c%17C(=O)c%17c(CC)sc(CC)c%17C%18=O)s%16)cc%15c(-c%15ccc(CC)s%15)c%14s%13)s%12)c%12c%11C(=O)c%11c(CC)sc(CC)c%11C%12=O)s%10)cc9c(-c9ccc(CC)s9)c8s7)s6)c6c5C(=O)c5c(CC)sc(CC)c5C6=O)s4)sc3c(-c3ccc(CC)s3)c3ccsc23)s1","10.1016/j.solener.2020.01.032"
"PTQ10","ZITI-N","7.06","0.967","12.03","60.68","CCC1(CC)C2=C(c3cc4c(cc31)c1sc(/C=C3\C(=O)c5cc(F)c(F)cc5C3=C(C#N)C#N)cc1n4C)C(CC)(CC)c1cc3c4sc(/C=C5\C(=O)c6cc(F)c(F)cc6C5=C(C#N)C#N)cc4n(C)c3cc12","CCOc1cnc2c(-c3ccc(-c4c(F)c(F)c(-c5ccc(-c6c(F)c(F)c(-c7cccs7)c7ncc(OCC)nc67)s5)c5ncc(OCC)nc45)s3)c(F)c(F)cc2n1","10.1002/aenm.201903298"
"PTQ10","ZITI-S","10.69","0.96","16.94","65.75","CCC1(CC)C2=C(c3cc4sc5cc(/C=C6\C(=O)c7cc(F)c(F)cc7C6=C(C#N)C#N)sc5c4cc31)C(CC)(CC)c1cc3c(cc12)sc1cc(/C=C2\C(=O)c4cc(F)c(F)cc4C2=C(C#N)C#N)sc13","CCOc1cnc2c(-c3ccc(-c4c(F)c(F)c(-c5ccc(-c6c(F)c(F)c(-c7cccs7)c7ncc(OCC)nc67)s5)c5ncc(OCC)nc45)s3)c(F)c(F)cc2n1","10.1002/aenm.201903298"
"HFQx-T","ITTC","10.4","0.88","16.49","71","CCc1ccc(C2(c3ccc(CC)cc3)c3cc4c(cc3-c3sc5cc(/C=C6\C(=O)c7cscc7C6=C(C#N)C#N)sc5c32)C(c2ccc(CC)cc2)(c2ccc(CC)cc2)c2c-4sc3cc(/C=C4\C(=O)c5cscc5C4=C(C#N)C#N)sc23)cc1","CCOc1c(F)cc(-c2nc3c(-c4cccs4)c(F)c(F)c(-c4ccc(-c5cc6c(-c7ccc(CC)s7)c7sc(-c8ccc(-c9c(F)c(F)c(-c%10ccc(-c%11cc%12c(-c%13ccc(CC)s%13)c%13sc(-c%14ccc(-c%15c(F)c(F)c(-c%16ccc(-c%17cc%18c(-c%19ccc(CC)s%19)c%19sccc%19c(-c%19ccc(CC)s%19)c%18s%17)s%16)c%16nc(-c%17cc(F)c(OCC)c(F)c%17)c(-c%17cc(F)c(OCC)c(F)c%17)nc%15%16)s%14)cc%13c(-c%13ccc(CC)s%13)c%12s%11)s%10)c%10nc(-c%11cc(F)c(OCC)c(F)c%11)c(-c%11cc(F)c(OCC)c(F)c%11)nc9%10)s8)cc7c(-c7ccc(CC)s7)c6s5)s4)c3nc2-c2cc(F)c(OCC)c(F)c2)cc1F","10.1039/C7TA02486J"
"PBDB-TF","C8IDT-Br","9.85","0.97","15.66","64.81","CCn1c2cc(-c3ccc(/C=C4\C(=O)c5cc(Br)ccc5C4=C(C#N)C#N)s3)ccc2c2ccc(-c3ccc(/C=C4\C(=O)c5cc(Br)ccc5C4=C(C#N)C#N)s3)cc21","CCc1sc(-c2c3cc(-c4ccc(-c5sc(-c6ccc(-c7cc8c(-c9cc(F)c(CC)s9)c9sc(-c%10ccc(-c%11sc(-c%12ccc(-c%13cc%14c(-c%15cc(F)c(CC)s%15)c%15sc(-c%16ccc(-c%17sc(-c%18cccs%18)c%18c%17C(=O)c%17c(CC)sc(CC)c%17C%18=O)s%16)cc%15c(-c%15cc(F)c(CC)s%15)c%14s%13)s%12)c%12c%11C(=O)c%11c(CC)sc(CC)c%11C%12=O)s%10)cc9c(-c9cc(F)c(CC)s9)c8s7)s6)c6c5C(=O)c5c(CC)sc(CC)c5C6=O)s4)sc3c(-c3cc(F)c(CC)s3)c3ccsc23)cc1F","10.1021/acsaem.1c00369"
"PBDB-TF","F8IDT-Br","9.7","0.98","14.6","67.76","CCC1(CC)c2cc(-c3ccc(/C=C4\C(=O)c5cc(Br)ccc5C4=C(C#N)C#N)s3)ccc2-c2ccc(-c3ccc(/C=C4\C(=O)c5cc(Br)ccc5C4=C(C#N)C#N)s3)cc21","CCc1sc(-c2c3cc(-c4ccc(-c5sc(-c6ccc(-c7cc8c(-c9cc(F)c(CC)s9)c9sc(-c%10ccc(-c%11sc(-c%12ccc(-c%13cc%14c(-c%15cc(F)c(CC)s%15)c%15sc(-c%16ccc(-c%17sc(-c%18cccs%18)c%18c%17C(=O)c%17c(CC)sc(CC)c%17C%18=O)s%16)cc%15c(-c%15cc(F)c(CC)s%15)c%14s%13)s%12)c%12c%11C(=O)c%11c(CC)sc(CC)c%11C%12=O)s%10)cc9c(-c9cc(F)c(CC)s9)c8s7)s6)c6c5C(=O)c5c(CC)sc(CC)c5C6=O)s4)sc3c(-c3cc(F)c(CC)s3)c3ccsc23)cc1F","10.1021/acsaem.1c00369"
"PBDB-T","BZIC-2Br","7.51","0.75","15.34","65.19","CCn1nc2c(n1)c1c3sc(/C=C4\C(=O)c5ccc(Br)cc5C4=C(C#N)C#N)cc3n(CC)c1c1c2c2sc(/C=C3\C(=O)c4ccc(Br)cc4C3=C(C#N)C#N)cc2n1CC","CCc1ccc(-c2c3cc(-c4ccc(-c5sc(-c6ccc(-c7cc8c(-c9ccc(CC)s9)c9sc(-c%10ccc(-c%11sc(-c%12ccc(-c%13cc%14c(-c%15ccc(CC)s%15)c%15sc(-c%16ccc(-c%17sc(-c%18cccs%18)c%18c%17C(=O)c%17c(CC)sc(CC)c%17C%18=O)s%16)cc%15c(-c%15ccc(CC)s%15)c%14s%13)s%12)c%12c%11C(=O)c%11c(CC)sc(CC)c%11C%12=O)s%10)cc9c(-c9ccc(CC)s9)c8s7)s6)c6c5C(=O)c5c(CC)sc(CC)c5C6=O)s4)sc3c(-c3ccc(CC)s3)c3ccsc23)s1","10.1039/D1RA01348C"
"PBDB-T","Y9-2Br","12.05","0.84","21.38","67.11","CCc1c(/C=C2\C(=O)c3ccc(Br)cc3C2=C(C#N)C#N)sc2c1sc1c3c4nn(CC)nc4c4c5sc6c(CC)c(/C=C7\C(=O)c8ccc(Br)cc8C7=C(C#N)C#N)sc6c5n(CC)c4c3n(CC)c21","CCc1ccc(-c2c3cc(-c4ccc(-c5sc(-c6ccc(-c7cc8c(-c9ccc(CC)s9)c9sc(-c%10ccc(-c%11sc(-c%12ccc(-c%13cc%14c(-c%15ccc(CC)s%15)c%15sc(-c%16ccc(-c%17sc(-c%18cccs%18)c%18c%17C(=O)c%17c(CC)sc(CC)c%17C%18=O)s%16)cc%15c(-c%15ccc(CC)s%15)c%14s%13)s%12)c%12c%11C(=O)c%11c(CC)sc(CC)c%11C%12=O)s%10)cc9c(-c9ccc(CC)s9)c8s7)s6)c6c5C(=O)c5c(CC)sc(CC)c5C6=O)s4)sc3c(-c3ccc(CC)s3)c3ccsc23)s1","10.1039/D1RA01348C"
"PBDB-TF","C8-ITCC","10.8","1.04","16.1","63","CCC1(CC)c2cc3c(cc2-c2sc4cc(/C=C5\C(=O)c6sccc6C5=C(C#N)C#N)sc4c21)C(CC)(CC)c1c-3sc2cc(/C=C3\C(=O)c4ccsc4C3=C(C#N)C#N)sc12","CCc1sc(-c2c3cc(-c4ccc(-c5sc(-c6ccc(-c7cc8c(-c9cc(F)c(CC)s9)c9sc(-c%10ccc(-c%11sc(-c%12ccc(-c%13cc%14c(-c%15cc(F)c(CC)s%15)c%15sc(-c%16ccc(-c%17sc(-c%18cccs%18)c%18c%17C(=O)c%17c(CC)sc(CC)c%17C%18=O)s%16)cc%15c(-c%15cc(F)c(CC)s%15)c%14s%13)s%12)c%12c%11C(=O)c%11c(CC)sc(CC)c%11C%12=O)s%10)cc9c(-c9cc(F)c(CC)s9)c8s7)s6)c6c5C(=O)c5c(CC)sc(CC)c5C6=O)s4)sc3c(-c3cc(F)c(CC)s3)c3ccsc23)cc1F","10.1021/acs.chemmater.9b00980"
"PBDB-TF","C8-ITCC-Cl","12.7","0.95","17.9","73","CCC1(CC)c2cc3c(cc2-c2sc4cc(/C=C5\C(=O)c6sc(Cl)cc6C5=C(C#N)C#N)sc4c21)C(CC)(CC)c1c-3sc2cc(/C=C3\C(=O)c4cc(Cl)sc4C3=C(C#N)C#N)sc12","CCc1sc(-c2c3cc(-c4ccc(-c5sc(-c6ccc(-c7cc8c(-c9cc(F)c(CC)s9)c9sc(-c%10ccc(-c%11sc(-c%12ccc(-c%13cc%14c(-c%15cc(F)c(CC)s%15)c%15sc(-c%16ccc(-c%17sc(-c%18cccs%18)c%18c%17C(=O)c%17c(CC)sc(CC)c%17C%18=O)s%16)cc%15c(-c%15cc(F)c(CC)s%15)c%14s%13)s%12)c%12c%11C(=O)c%11c(CC)sc(CC)c%11C%12=O)s%10)cc9c(-c9cc(F)c(CC)s9)c8s7)s6)c6c5C(=O)c5c(CC)sc(CC)c5C6=O)s4)sc3c(-c3cc(F)c(CC)s3)c3ccsc23)cc1F","10.1021/acs.chemmater.9b00980"
