Repository: MarieDevulder/Machine_Learning_OSC_ISEN_Project_24

# Machine_Learning_OSC_ISEN_Project_24
>Marie Devulder et Mathilde Rigaud.

## Le projet.
Ce projet vise à exploiter les techniques de machine learning pour approfondir l'étude sur les cellules solaires organiques. L'objectif principal est d'optimiser leur efficacité et leur performance en analysant des ensembles de données. En utilisant des algorithmes d'apprentissage automatique, nous cherchons à identifier les facteurs clés qui influent sur le rendement des cellules solaires organiques, ce qui pourrait conduire à des avancées significatives dans le domaine de l'énergie solaire renouvelable. <br><br>
Ici le but est de se focaliser sur des combinaisions donc le PCE est autour des 15%.<br>

File: datasets/M12024_DATA_augmented.csv (part 15 of 16)
"Mol_don","Mol_acc","PCE","Voc","Jsc","FF","SMILES_acc","SMILES_don","DOI"
"PBDB-T","ITC6-IC","11.61","0.97","16.41","73","CCc1ccc(C2(c3ccc(CC)cc3)c3cc4c(cc3-c3sc5c(CC)c(/C=C6\C(=O)c7ccccc7C6=C(C#N)C#N)sc5c32)C(c2ccc(CC)cc2)(c2ccc(CC)cc2)c2c-4sc3c(CC)c(/C=C4\C(=O)c5ccccc5C4=C(C#N)C#N)sc23)cc1","CCc1ccc(-c2c3cc(-c4ccc(-c5sc(-c6ccc(-c7cc8c(-c9ccc(CC)s9)c9sc(-c%10ccc(-c%11sc(-c%12ccc(-c%13cc%14c(-c%15ccc(CC)s%15)c%15sc(-c%16ccc(-c%17sc(-c%18cccs%18)c%18c%17C(=O)c%17c(CC)sc(CC)c%17C%18=O)s%16)cc%15c(-c%15ccc(CC)s%15)c%14s%13)s%12)c%12c%11C(=O)c%11c(CC)sc(CC)c%11C%12=O)s%10)cc9c(-c9ccc(CC)s9)c8s7)s6)c6c5C(=O)c5c(CC)sc(CC)c5C6=O)s4)sc3c(-c3ccc(CC)s3)c3ccsc23)s1","10.1002/adfm.201705095"
"PBDB-T","PZ1","9.19","0.83","16.05","68.99","CCC1(CC)c2cc3c(cc2-c2sc(/C=C4\C(=O)c5ccccc5C4=C(C#N)C#N)cc21)C(CC)(CC)c1cc(/C=C2\C(=O)c4ccc(-c5ccc(-c6ccc7c(c6)C(=C(C#N)C#N)/C(=C/c6cc8c(s6)-c6cc9c(cc6C8(CC)CC)-c6sc(/C=C8\C(=O)c%10ccc(-c%11cccs%11)cc%10C8=C(C#N)C#N)cc6C9(CC)CC)C7=O)s5)cc4C2=C(C#N)C#N)sc1-3","CCc1ccc(-c2c3cc(-c4ccc(-c5sc(-c6ccc(-c7cc8c(-c9ccc(CC)s9)c9sc(-c%10ccc(-c%11sc(-c%12ccc(-c%13cc%14c(-c%15ccc(CC)s%15)c%15sc(-c%16ccc(-c%17sc(-c%18cccs%18)c%18c%17C(=O)c%17c(CC)sc(CC)c%17C%18=O)s%16)cc%15c(-c%15ccc(CC)s%15)c%14s%13)s%12)c%12c%11C(=O)c%11c(CC)sc(CC)c%11C%12=O)s%10)cc9c(-c9ccc(CC)s9)c8s7)s6)c6c5C(=O)c5c(CC)sc(CC)c5C6=O)s4)sc3c(-c3ccc(CC)s3)c3ccsc23)s1","10.1002/ange.201707678"
"P3HT","B-PDI-B","1.66","0.61","5.3","51","CCc1ccc(-c2c3cc(-c4cc5c6c(ccc7c8c(-c9cc%10c(-c%11ccc(CC)s%11)c%11sccc%11c(-c%11ccc(CC)s%11)c%10s9)cc9c%10c(ccc(c4c67)c%108)C(=O)N(CC)C9=O)C(=O)N(CC)C5=O)sc3c(-c3ccc(CC)s3)c3ccsc23)s1","CCc1cc(C)sc1-c1sc(-c2cc(CC)c(-c3sc(-c4cc(CC)c(-c5sc(C)cc5CC)s4)cc3CC)s2)cc1CC","10.1021/jp5093674"
"PBDB-TF","PD-dIDTC6","7.78","0.82","15.17","56","CCC1(CC)c2cc3c(cc2-c2sc(/C=C4\C(=O)c5cc(F)c(F)cc5C4=C(C#N)C#N)cc21)C(CC)(CC)c1cc(-c2ccc(-c4cc5c(s4)-c4cc6c(cc4C5(CC)CC)-c4sc(/C=C5\C(=O)c7cc(F)c(F)cc7C5=C(C#N)C#N)cc4C6(CC)CC)nc2)sc1-3","CCc1sc(-c2c3cc(-c4ccc(-c5sc(-c6ccc(-c7cc8c(-c9cc(F)c(CC)s9)c9sc(-c%10ccc(-c%11sc(-c%12ccc(-c%13cc%14c(-c%15cc(F)c(CC)s%15)c%15sc(-c%16ccc(-c%17sc(-c%18cccs%18)c%18c%17C(=O)c%17c(CC)sc(CC)c%17C%18=O)s%16)cc%15c(-c%15cc(F)c(CC)s%15)c%14s%13)s%12)c%12c%11C(=O)c%11c(CC)sc(CC)c%11C%12=O)s%10)cc9c(-c9cc(F)c(CC)s9)c8s7)s6)c6c5C(=O)c5c(CC)sc(CC)c5C6=O)s4)sc3c(-c3cc(F)c(CC)s3)c3ccsc23)cc1F","10.1016/j.synthmet.2021.116838"
"PBDB-TF","PZ-dIDTC6","10.91","0.94","15.49","75","CCC1(CC)c2cc3c(cc2-c2sc(/C=C4\C(=O)c5cc(F)c(F)cc5C4=C(C#N)C#N)cc21)C(CC)(CC)c1cc(-c2cnc(-c4cc5c(s4)-c4cc6c(cc4C5(CC)CC)-c4sc(/C=C5\C(=O)c7cc(F)c(F)cc7C5=C(C#N)C#N)cc4C6(CC)CC)cn2)sc1-3","CCc1sc(-c2c3cc(-c4ccc(-c5sc(-c6ccc(-c7cc8c(-c9cc(F)c(CC)s9)c9sc(-c%10ccc(-c%11sc(-c%12ccc(-c%13cc%14c(-c%15cc(F)c(CC)s%15)c%15sc(-c%16ccc(-c%17sc(-c%18cccs%18)c%18c%17C(=O)c%17c(CC)sc(CC)c%17C%18=O)s%16)cc%15c(-c%15cc(F)c(CC)s%15)c%14s%13)s%12)c%12c%11C(=O)c%11c(CC)sc(CC)c%11C%12=O)s%10)cc9c(-c9cc(F)c(CC)s9)c8s7)s6)c6c5C(=O)c5c(CC)sc(CC)c5C6=O)s4)sc3c(-c3cc(F)c(CC)s3)c3ccsc23)cc1F","10.1016/j.synthmet.2021.116838"
"PBDB-ST","ITIC-SC2C6","9.16","0.92","15.32","64","CCSc1ccc(C2(c3ccc(SCC)cc3)c3cc4c(cc3-c3sc5cc(/C=C6\C(=O)c7ccccc7C6=C(C#N)C#N)sc5c32)C(c2ccc(SCC)cc2)(c2ccc(SCC)cc2)c2c-4sc3cc(/C=C4\C(=O)c5ccccc5C4=C(C#N)C#N)sc23)cc1","CCSc1ccc(-c2c3cc(-c4ccc(-c5sc(-c6ccc(-c7cc8c(-c9ccc(SCC)s9)c9sc(-c%10ccc(-c%11sc(-c%12ccc(-c%13cc%14c(-c%15ccc(SCC)s%15)c%15sc(-c%16ccc(-c%17sc(-c%18cccs%18)c%18c%17C(=O)c%17c(CC)sc(CC)c%17C%18=O)s%16)cc%15c(-c%15ccc(SCC)s%15)c%14s%13)s%12)c%12c%11C(=O)c%11c(CC)sc(CC)c%11C%12=O)s%10)cc9c(-c9ccc(SCC)s9)c8s7)s6)c6c5C(=O)c5c(CC)sc(CC)c5C6=O)s4)sc3c(-c3ccc(SCC)s3)c3ccsc23)s1","10.1021/acsami.7b09915"
"PTB7","SFBRCN","7.34","0.85","13.85","60.7","CCOc1ccc2c(c1)-c1cc(OCC)ccc1C21c2cc(-c3ccc(/C=c4\sc(=C(C#N)C#N)n(CC)c4=O)c4nsnc34)ccc2-c2ccc(-c3ccc(/C=c4/sc(=C(C#N)C#N)n(CC)c4=O)c4nsnc34)cc21","CCOC(=O)c1sc2csc(-c3cc4c(OCC)c5sc(-c6sc(-c7cc8c(OCC)c9sc(-c%10sc(-c%11cc%12c(OCC)c%13sccc%13c(OCC)c%12s%11)c%11c(F)c(C(=O)OCC)sc%10%11)cc9c(OCC)c8s7)c7c(F)c(C(=O)OCC)sc67)cc5c(OCC)c4s3)c2c1F","10.1002/adma.201606054"
"PTB7-Th","SFBRCN","10.12","0.9","17.25","65.2","CCOc1ccc2c(c1)-c1cc(OCC)ccc1C21c2cc(-c3ccc(/C=c4\sc(=C(C#N)C#N)n(CC)c4=O)c4nsnc34)ccc2-c2ccc(-c3ccc(/C=c4/sc(=C(C#N)C#N)n(CC)c4=O)c4nsnc34)cc21","CCOC(=O)c1sc2c(-c3cc4c(-c5ccc(CC)s5)c5sc(-c6sc(-c7cc8c(-c9ccc(CC)s9)c9sc(-c%10sc(-c%11cc%12c(-c%13ccc(CC)s%13)c%13sccc%13c(-c%13ccc(CC)s%13)c%12s%11)c%11sc(C(=O)OCC)c(F)c%10%11)cc9c(-c9ccc(CC)s9)c8s7)c7sc(C(=O)OCC)c(F)c67)cc5c(-c5ccc(CC)s5)c4s3)scc2c1F","10.1002/adma.201606054"
"PvBDT-F","Y6-T","6.52","0.87","14.28","52.5","CCc1c(/C=C2\C(=O)c3cscc3C2=C(C#N)C#N)sc2c1sc1c3c4nsnc4c4c5sc6c(CC)c(/C=C7\C(=O)c8cscc8C7=C(C#N)C#N)sc6c5n(CC)c4c3n(CC)c21","CCc1cc2c(-c3ccc(-c4cc5c(-c6cc(F)c(CC)s6)c6sc(-c7ccc(-c8c9cc(CC)sc9c(-c9ccc(-c%10cc%11c(-c%12cc(F)c(CC)s%12)c%12sc(-c%13ccc(-c%14c%15cc(CC)sc%15c(-c%15ccc(-c%16cc%17c(-c%18cc(F)c(CC)s%18)c%18sccc%18c(-c%18cc(F)c(CC)s%18)c%17s%16)s%15)c%15cc(CC)sc%14%15)s%13)cc%12c(-c%12cc(F)c(CC)s%12)c%11s%10)s9)c9cc(CC)sc89)s7)cc6c(-c6cc(F)c(CC)s6)c5s4)s3)c3sc(CC)cc3c(-c3cccs3)c2s1","10.1016/j.jpowsour.2021.229961"
"PvBDT-Cl","Y6-T","8.23","0.91","15.31","59.1","CCc1c(/C=C2\C(=O)c3cscc3C2=C(C#N)C#N)sc2c1sc1c3c4nsnc4c4c5sc6c(CC)c(/C=C7\C(=O)c8cscc8C7=C(C#N)C#N)sc6c5n(CC)c4c3n(CC)c21","CCc1cc2c(-c3ccc(-c4cc5c(-c6cc(Cl)c(CC)s6)c6sc(-c7ccc(-c8c9cc(CC)sc9c(-c9ccc(-c%10cc%11c(-c%12cc(Cl)c(CC)s%12)c%12sc(-c%13ccc(-c%14c%15cc(CC)sc%15c(-c%15ccc(-c%16cc%17c(-c%18cc(Cl)c(CC)s%18)c%18sccc%18c(-c%18cc(Cl)c(CC)s%18)c%17s%16)s%15)c%15cc(CC)sc%14%15)s%13)cc%12c(-c%12cc(Cl)c(CC)s%12)c%11s%10)s9)c9cc(CC)sc89)s7)cc6c(-c6cc(Cl)c(CC)s6)c5s4)s3)c3sc(CC)cc3c(-c3cccs3)c2s1","10.1016/j.jpowsour.2021.229961"
"PBDB-T-2Cl","BO2FIDT-4Cl","10.4","0.96","16.1","61.3","CCc1ccc(C2(c3ccc(CC)cc3)c3cc4c(cc3-c3sc(/C=C5\C(=O)c6cc(Cl)c(Cl)cc6C5=C(C#N)C#N)cc32)C(c2ccc(CC)cc2)(c2ccc(CC)cc2)c2cc(-c3c(F)c(F)c(-c5cc6c(s5)-c5cc7c(cc5C6(c5ccc(CC)cc5)c5ccc(CC)cc5)-c5sc(/C=C6\C(=O)c8cc(Cl)c(Cl)cc8C6=C(C#N)C#N)cc5C7(c5ccc(CC)cc5)c5cccc(CC)c5)c5nonc35)sc2-4)cc1","CCc1sc(-c2c3cc(-c4ccc(-c5sc(-c6ccc(-c7cc8c(-c9cc(Cl)c(CC)s9)c9sc(-c%10ccc(-c%11sc(-c%12ccc(-c%13cc%14c(-c%15cc(Cl)c(CC)s%15)c%15sc(-c%16ccc(-c%17sc(-c%18cccs%18)c%18c%17C(=O)c%17c(CC)sc(CC)c%17C%18=O)s%16)cc%15c(-c%15cc(Cl)c(CC)s%15)c%14s%13)s%12)c%12c%11C(=O)c%11c(CC)sc(CC)c%11C%12=O)s%10)cc9c(-c9cc(Cl)c(CC)s9)c8s7)s6)c6c5C(=O)c5c(CC)sc(CC)c5C6=O)s4)sc3c(-c3cc(Cl)c(CC)s3)c3ccsc23)cc1Cl","https://doi.org/10.1002/smll.201907681"
"PBDB-T-2Cl","BT2FIDT-4Cl","12.5","0.97","18.1","71.5","CCc1ccc(C2(c3ccc(CC)cc3)c3cc4c(cc3-c3sc(/C=C5\C(=O)c6cc(Cl)c(Cl)cc6C5=C(C#N)C#N)cc32)C(c2ccc(CC)cc2)(c2ccc(CC)cc2)c2cc(-c3c(F)c(F)c(-c5cc6c(s5)-c5cc7c(cc5C6(c5ccc(CC)cc5)c5ccc(CC)cc5)-c5sc(/C=C6\C(=O)c8cc(Cl)c(Cl)cc8C6=C(C#N)C#N)cc5C7(c5ccc(CC)cc5)c5cccc(CC)c5)c5nsnc35)sc2-4)cc1","CCc1sc(-c2c3cc(-c4ccc(-c5sc(-c6ccc(-c7cc8c(-c9cc(Cl)c(CC)s9)c9sc(-c%10ccc(-c%11sc(-c%12ccc(-c%13cc%14c(-c%15cc(Cl)c(CC)s%15)c%15sc(-c%16ccc(-c%17sc(-c%18cccs%18)c%18c%17C(=O)c%17c(CC)sc(CC)c%17C%18=O)s%16)cc%15c(-c%15cc(Cl)c(CC)s%15)c%14s%13)s%12)c%12c%11C(=O)c%11c(CC)sc(CC)c%11C%12=O)s%10)cc9c(-c9cc(Cl)c(CC)s9)c8s7)s6)c6c5C(=O)c5c(CC)sc(CC)c5C6=O)s4)sc3c(-c3cc(Cl)c(CC)s3)c3ccsc23)cc1Cl","https://doi.org/10.1002/smll.201907681"
"PBDB-T","ITTIC","9.12","0.92","15.93","62","CCc1ccc(C2(c3ccc(CC)cc3)c3cc4c(cc3-c3sc5cc(-c6ccc(/C=C7\C(=O)c8ccccc8C7=C(C#N)C#N)s6)sc5c32)C(c2ccc(CC)cc2)(c2ccc(CC)cc2)c2c-4sc3cc(-c4ccc(/C=C5\C(=O)c6ccccc6C5=C(C#N)C#N)s4)sc23)cc1","CCc1ccc(-c2c3cc(-c4ccc(-c5sc(-c6ccc(-c7cc8c(-c9ccc(CC)s9)c9sc(-c%10ccc(-c%11sc(-c%12ccc(-c%13cc%14c(-c%15ccc(CC)s%15)c%15sc(-c%16ccc(-c%17sc(-c%18cccs%18)c%18c%17C(=O)c%17c(CC)sc(CC)c%17C%18=O)s%16)cc%15c(-c%15ccc(CC)s%15)c%14s%13)s%12)c%12c%11C(=O)c%11c(CC)sc(CC)c%11C%12=O)s%10)cc9c(-c9ccc(CC)s9)c8s7)s6)c6c5C(=O)c5c(CC)sc(CC)c5C6=O)s4)sc3c(-c3ccc(CC)s3)c3ccsc23)s1","10.1039/C7TA01554B"
"P3HT","PMI-F-PMI","2.3","0.98","5.61","42","CCc1cccc(CC)c1N1C(=O)c2ccc3c4cccc5c(-c6ccc7c(c6)C(CC)(CC)c6cc(-c8ccc9c%10ccc%11c%12c(ccc(c%13cccc8c%139)c%12%10)C(=O)N(c8c(CC)cccc8CC)C%11=O)ccc6-7)ccc(c6ccc(c2c36)C1=O)c54","CCc1cc(C)sc1-c1sc(-c2cc(CC)c(-c3sc(-c4cc(CC)c(-c5sc(C)cc5CC)s4)cc3CC)s2)cc1CC","10.1016/j.orgel.2015.03.017"
"PBDB-TF","di-PDI","3.18","0.879","6.92","52.19","CCN1C(=O)c2ccc3c4ccc5c6c(cc(-c7cc8c9c(ccc%10c%11ccc%12c%13c(ccc(c7c9%10)c%13%11)C(=O)N(CC)C%12=O)C(=O)N(CC)C8=O)c(c7ccc(c2c37)C1=O)c64)C(=O)N(CC)C5=O","CCc1sc(-c2c3cc(-c4ccc(-c5sc(-c6ccc(-c7cc8c(-c9cc(F)c(CC)s9)c9sc(-c%10ccc(-c%11sc(-c%12ccc(-c%13cc%14c(-c%15cc(F)c(CC)s%15)c%15sc(-c%16ccc(-c%17sc(-c%18cccs%18)c%18c%17C(=O)c%17c(CC)sc(CC)c%17C%18=O)s%16)cc%15c(-c%15cc(F)c(CC)s%15)c%14s%13)s%12)c%12c%11C(=O)c%11c(CC)sc(CC)c%11C%12=O)s%10)cc9c(-c9cc(F)c(CC)s9)c8s7)s6)c6c5C(=O)c5c(CC)sc(CC)c5C6=O)s4)sc3c(-c3cc(F)c(CC)s3)c3ccsc23)cc1F","10.1002/ajoc.202100585"
"PBDB-TF","di-PDI-2F","4.32","0.906","7.84","60.8","CCN1C(=O)c2ccc3c4c(F)cc5c6c(cc(-c7cc8c9c(cc(F)c%10c%11ccc%12c%13c(cc(F)c(c7c9%10)c%13%11)C(=O)N(CC)C%12=O)C(=O)N(CC)C8=O)c(c7c(F)cc(c2c37)C1=O)c64)C(=O)N(CC)C5=O","CCc1sc(-c2c3cc(-c4ccc(-c5sc(-c6ccc(-c7cc8c(-c9cc(F)c(CC)s9)c9sc(-c%10ccc(-c%11sc(-c%12ccc(-c%13cc%14c(-c%15cc(F)c(CC)s%15)c%15sc(-c%16ccc(-c%17sc(-c%18cccs%18)c%18c%17C(=O)c%17c(CC)sc(CC)c%17C%18=O)s%16)cc%15c(-c%15cc(F)c(CC)s%15)c%14s%13)s%12)c%12c%11C(=O)c%11c(CC)sc(CC)c%11C%12=O)s%10)cc9c(-c9cc(F)c(CC)s9)c8s7)s6)c6c5C(=O)c5c(CC)sc(CC)c5C6=O)s4)sc3c(-c3cc(F)c(CC)s3)c3ccsc23)cc1F","10.1002/ajoc.202100585"
"PBDB-T-2Cl","IT-4Cl","13.37","0.81","22.01","74","CCc1ccc(C2(c3ccc(CC)cc3)c3cc4c(cc3-c3sc5cc(/C=C6\C(=O)c7cc(Cl)c(Cl)cc7C6=C(C#N)C#N)sc5c32)C(c2ccc(CC)cc2)(c2ccc(CC)cc2)c2c-4sc3cc(/C=C4\C(=O)c5cc(Cl)c(Cl)cc5C4=C(C#N)C#N)sc23)cc1","CCc1sc(-c2c3cc(-c4ccc(-c5sc(-c6ccc(-c7cc8c(-c9cc(Cl)c(CC)s9)c9sc(-c%10ccc(-c%11sc(-c%12ccc(-c%13cc%14c(-c%15cc(Cl)c(CC)s%15)c%15sc(-c%16ccc(-c%17sc(-c%18cccs%18)c%18c%17C(=O)c%17c(CC)sc(CC)c%17C%18=O)s%16)cc%15c(-c%15cc(Cl)c(CC)s%15)c%14s%13)s%12)c%12c%11C(=O)c%11c(CC)sc(CC)c%11C%12=O)s%10)cc9c(-c9cc(Cl)c(CC)s9)c8s7)s6)c6c5C(=O)c5c(CC)sc(CC)c5C6=O)s4)sc3c(-c3cc(Cl)c(CC)s3)c3ccsc23)cc1Cl","10.1007/s11426-018-9260-2"
"PDCBT-2F","IT-4F","11.9","0.92","18.2","71","CCc1ccc(C2(c3ccc(CC)cc3)c3cc4c(cc3-c3sc5cc(/C=C6\C(=O)c7cc(F)c(F)cc7C6=C(C#N)C#N)sc5c32)C(c2ccc(CC)cc2)(c2ccc(CC)cc2)c2c-4sc3cc(/C=C4\C(=O)c5cc(F)c(F)cc5C4=C(C#N)C#N)sc23)cc1","CCOC(=O)c1cc(-c2cc(C(=O)OCC)c(-c3cc(F)c(-c4sc(-c5sc(-c6cc(C(=O)OCC)c(-c7cc(F)c(-c8sc(-c9sc(-c%10cc(C(=O)OCC)c(-c%11cc(F)cs%11)s%10)cc9C(=O)OCC)cc8F)s7)s6)cc5C(=O)OCC)cc4F)s3)s2)sc1-c1cc(F)cs1","10.1039/C6TA07672F"
"PDCBT-2F","IT-M","6.6","1.13","10.43","55.7","CCc1ccc(C2(c3ccc(CC)cc3)c3cc4c(cc3-c3sc5cc(/C=C6\C(=O)c7ccc(C)cc7C6=C(C#N)C#N)sc5c32)C(c2ccc(CC)cc2)(c2ccc(CC)cc2)c2c-4sc3cc(/C=C4\C(=O)c5ccc(C)cc5C4=C(C#N)C#N)sc23)cc1","CCOC(=O)c1cc(-c2cc(C(=O)OCC)c(-c3cc(F)c(-c4sc(-c5sc(-c6cc(C(=O)OCC)c(-c7cc(F)c(-c8sc(-c9sc(-c%10cc(C(=O)OCC)c(-c%11cc(F)cs%11)s%10)cc9C(=O)OCC)cc8F)s7)s6)cc5C(=O)OCC)cc4F)s3)s2)sc1-c1cc(F)cs1","10.1039/C6TA07672F"
"J52","BN-0F","11","0.835","21.1","60.1","CCOc1cc(-c2cc3c(s2)-c2sc(/C=C4\C(=O)c5cc6ccccc6cc5C4=C(C#N)C#N)cc2C3(CC)CC)c(OCC)cc1-c1cc2c(s1)-c1sc(/C=C3\C(=O)c4cc5ccccc5cc4C3=C(C#N)C#N)cc1C2(CC)CC","CCc1ccc(-c2c3cc(-c4ccc(-c5c(F)c(F)c(-c6ccc(-c7cc8c(-c9ccc(CC)s9)c9sc(-c%10ccc(-c%11c(F)c(F)c(-c%12ccc(-c%13cc%14c(-c%15ccc(CC)s%15)c%15sc(-c%16ccc(-c%17c(F)c(F)c(-c%18cccs%18)c%18nn(CC)nc%17%18)s%16)cc%15c(-c%15ccc(CC)s%15)c%14s%13)s%12)c%12nn(CC)nc%11%12)s%10)cc9c(-c9ccc(CC)s9)c8s7)s6)c6nn(CC)nc56)s4)sc3c(-c3ccc(CC)s3)c3ccsc23)s1","10.1002/ange.202100390"
"J52","BN-2F","14.53","0.813","25.25","70.78","CCOc1cc(-c2cc3c(s2)-c2sc(/C=C4\C(=O)c5cc6ccc(F)cc6cc5C4=C(C#N)C#N)cc2C3(CC)CC)c(OCC)cc1-c1cc2c(s1)-c1sc(/C=C3\C(=O)c4cc5ccc(F)cc5cc4C3=C(C#N)C#N)cc1C2(CC)CC","CCc1ccc(-c2c3cc(-c4ccc(-c5c(F)c(F)c(-c6ccc(-c7cc8c(-c9ccc(CC)s9)c9sc(-c%10ccc(-c%11c(F)c(F)c(-c%12ccc(-c%13cc%14c(-c%15ccc(CC)s%15)c%15sc(-c%16ccc(-c%17c(F)c(F)c(-c%18cccs%18)c%18nn(CC)nc%17%18)s%16)cc%15c(-c%15ccc(CC)s%15)c%14s%13)s%12)c%12nn(CC)nc%11%12)s%10)cc9c(-c9ccc(CC)s9)c8s7)s6)c6nn(CC)nc56)s4)sc3c(-c3ccc(CC)s3)c3ccsc23)s1","10.1002/ange.202100390"
"J52","BN-4F","13.24","0.792","25.76","64.91","CCOc1cc(-c2cc3c(s2)-c2sc(/C=C4\C(=O)c5cc6cc(F)c(F)cc6cc5C4=C(C#N)C#N)cc2C3(CC)CC)c(OCC)cc1-c1cc2c(s1)-c1sc(/C=C3\C(=O)c4cc5cc(F)c(F)cc5cc4C3=C(C#N)C#N)cc1C2(CC)CC","CCc1ccc(-c2c3cc(-c4ccc(-c5c(F)c(F)c(-c6ccc(-c7cc8c(-c9ccc(CC)s9)c9sc(-c%10ccc(-c%11c(F)c(F)c(-c%12ccc(-c%13cc%14c(-c%15ccc(CC)s%15)c%15sc(-c%16ccc(-c%17c(F)c(F)c(-c%18cccs%18)c%18nn(CC)nc%17%18)s%16)cc%15c(-c%15ccc(CC)s%15)c%14s%13)s%12)c%12nn(CC)nc%11%12)s%10)cc9c(-c9ccc(CC)s9)c8s7)s6)c6nn(CC)nc56)s4)sc3c(-c3ccc(CC)s3)c3ccsc23)s1","10.1002/ange.202100390"
"PBDB-T","F-M","10.08","0.98","14.56","71","CCC1(CC)c2cc3c(cc2-c2cc4c(cc21)-c1sc(/C=C2\C(=O)c5cc(C)ccc5C2=C(C#N)C#N)cc1C4(CC)CC)C(CC)(CC)c1cc(/C=C2\C(=O)c4cc(C)ccc4C2=C(C#N)C#N)sc1-3","CCc1ccc(-c2c3cc(-c4ccc(-c5sc(-c6ccc(-c7cc8c(-c9ccc(CC)s9)c9sc(-c%10ccc(-c%11sc(-c%12ccc(-c%13cc%14c(-c%15ccc(CC)s%15)c%15sc(-c%16ccc(-c%17sc(-c%18cccs%18)c%18c%17C(=O)c%17c(CC)sc(CC)c%17C%18=O)s%16)cc%15c(-c%15ccc(CC)s%15)c%14s%13)s%12)c%12c%11C(=O)c%11c(CC)sc(CC)c%11C%12=O)s%10)cc9c(-c9ccc(CC)s9)c8s7)s6)c6c5C(=O)c5c(CC)sc(CC)c5C6=O)s4)sc3c(-c3ccc(CC)s3)c3ccsc23)s1","10.1002/adma.201707508"
"PTB7-Th","NFBDT","6.74","0.8","14.59","58","CCc1ccc(C2(c3ccc(CC)cc3)c3cc(/C=C4\C(=O)c5ccccc5C4=C(C#N)C#N)sc3-c3sc4cc5c6c(sc5cc4c32)-c2sc(/C=C3\C(=O)c4ccccc4C3=C(C#N)C#N)cc2C6(c2ccc(CC)cc2)c2ccc(CC)cc2)cc1","CCOC(=O)c1sc2c(-c3cc4c(-c5ccc(CC)s5)c5sc(-c6sc(-c7cc8c(-c9ccc(CC)s9)c9sc(-c%10sc(-c%11cc%12c(-c%13ccc(CC)s%13)c%13sccc%13c(-c%13ccc(CC)s%13)c%12s%11)c%11sc(C(=O)OCC)c(F)c%10%11)cc9c(-c9ccc(CC)s9)c8s7)c7sc(C(=O)OCC)c(F)c67)cc5c(-c5ccc(CC)s5)c4s3)scc2c1F","10.1002/adma.201707508"
"PTB7-Th","NOBDT","10.26","0.77","19.16","70","CCOc1c2sc3c(c2c(OCC)c2sc4c(c12)C(c1ccc(CC)cc1)(c1ccc(CC)cc1)c1cc(/C=C2\C(=O)c5ccc(F)cc5C2=C(C#N)C#N)sc1-4)C(c1ccc(CC)cc1)(c1ccc(CC)cc1)c1cc(/C=C2\C(=O)c4ccc(F)cc4C2=C(C#N)C#N)sc1-3","CCOC(=O)c1sc2c(-c3cc4c(-c5ccc(CC)s5)c5sc(-c6sc(-c7cc8c(-c9ccc(CC)s9)c9sc(-c%10sc(-c%11cc%12c(-c%13ccc(CC)s%13)c%13sccc%13c(-c%13ccc(CC)s%13)c%12s%11)c%11sc(C(=O)OCC)c(F)c%10%11)cc9c(-c9ccc(CC)s9)c8s7)c7sc(C(=O)OCC)c(F)c67)cc5c(-c5ccc(CC)s5)c4s3)scc2c1F","10.1002/adma.201707508"
"PTB7-Th","6-IF2F","11.2","0.65","24.69","67.8","CCOC(=O)c1sc2c(/C=C3\C(=O)c4ccccc4C3=C(C#N)C#N)sc(-c3cc4c(s3)-c3cc5c(cc3C4(CC)CC)-c3sc(-c4sc(/C=C6\C(=O)c7cc(F)c(F)cc7C6=C(C#N)C#N)c6sc(C(=O)OCC)c(F)c46)cc3C5(CC)CC)c2c1F","CCOC(=O)c1sc2c(-c3cc4c(-c5ccc(CC)s5)c5sc(-c6sc(-c7cc8c(-c9ccc(CC)s9)c9sc(-c%10sc(-c%11cc%12c(-c%13ccc(CC)s%13)c%13sccc%13c(-c%13ccc(CC)s%13)c%12s%11)c%11sc(C(=O)OCC)c(F)c%10%11)cc9c(-c9ccc(CC)s9)c8s7)c7sc(C(=O)OCC)c(F)c67)cc5c(-c5ccc(CC)s5)c4s3)scc2c1F","10.1021/acsami.1c13404"
"PTB7-Th","6-IF4F","10.46","0.59","25.21","67.9","CCOC(=O)c1sc2c(/C=C3\C(=O)c4cc(F)c(F)cc4C3=C(C#N)C#N)sc(-c3cc4c(s3)-c3cc5c(cc3C4(CC)CC)-c3sc(-c4sc(/C=C6\C(=O)c7cc(F)c(F)cc7C6=C(C#N)C#N)c6sc(C(=O)OCC)c(F)c46)cc3C5(CC)CC)c2c1F","CCOC(=O)c1sc2c(-c3cc4c(-c5ccc(CC)s5)c5sc(-c6sc(-c7cc8c(-c9ccc(CC)s9)c9sc(-c%10sc(-c%11cc%12c(-c%13ccc(CC)s%13)c%13sccc%13c(-c%13ccc(CC)s%13)c%12s%11)c%11sc(C(=O)OCC)c(F)c%10%11)cc9c(-c9ccc(CC)s9)c8s7)c7sc(C(=O)OCC)c(F)c67)cc5c(-c5ccc(CC)s5)c4s3)scc2c1F","10.1021/acsami.1c13404"
"PTB7-Th","6-IFIC","9.74","0.69","22.35","61.4","CCOC(=O)c1sc2c(/C=C3\C(=O)c4ccccc4C3=C(C#N)C#N)sc(-c3cc4c(s3)-c3cc5c(cc3C4(CC)CC)-c3sc(-c4sc(/C=C6\C(=O)c7ccccc7C6=C(C#N)C#N)c6sc(C(=O)OCC)c(F)c46)cc3C5(CC)CC)c2c1F","CCOC(=O)c1sc2c(-c3cc4c(-c5ccc(CC)s5)c5sc(-c6sc(-c7cc8c(-c9ccc(CC)s9)c9sc(-c%10sc(-c%11cc%12c(-c%13ccc(CC)s%13)c%13sccc%13c(-c%13ccc(CC)s%13)c%12s%11)c%11sc(C(=O)OCC)c(F)c%10%11)cc9c(-c9ccc(CC)s9)c8s7)c7sc(C(=O)OCC)c(F)c67)cc5c(-c5ccc(CC)s5)c4s3)scc2c1F","10.1021/acsami.1c13404"
"PBDB-T-2Cl","IT-4F","14.4","0.86","21.8","77","CCc1ccc(C2(c3ccc(CC)cc3)c3cc4c(cc3-c3sc5cc(/C=C6\C(=O)c7cc(F)c(F)cc7C6=C(C#N)C#N)sc5c32)C(c2ccc(CC)cc2)(c2ccc(CC)cc2)c2c-4sc3cc(/C=C4\C(=O)c5cc(F)c(F)cc5C4=C(C#N)C#N)sc23)cc1","CCc1sc(-c2c3cc(-c4ccc(-c5sc(-c6ccc(-c7cc8c(-c9cc(Cl)c(CC)s9)c9sc(-c%10ccc(-c%11sc(-c%12ccc(-c%13cc%14c(-c%15cc(Cl)c(CC)s%15)c%15sc(-c%16ccc(-c%17sc(-c%18cccs%18)c%18c%17C(=O)c%17c(CC)sc(CC)c%17C%18=O)s%16)cc%15c(-c%15cc(Cl)c(CC)s%15)c%14s%13)s%12)c%12c%11C(=O)c%11c(CC)sc(CC)c%11C%12=O)s%10)cc9c(-c9cc(Cl)c(CC)s9)c8s7)s6)c6c5C(=O)c5c(CC)sc(CC)c5C6=O)s4)sc3c(-c3cc(Cl)c(CC)s3)c3ccsc23)cc1Cl","10.1002/adma.201800868"
"PBDB-TF","IT-4Cl","13.45","0.79","22.67","75.2","CCc1ccc(C2(c3ccc(CC)cc3)c3cc4c(cc3-c3sc5cc(/C=C6\C(=O)c7cc(Cl)c(Cl)cc7C6=C(C#N)C#N)sc5c32)C(c2ccc(CC)cc2)(c2ccc(CC)cc2)c2c-4sc3cc(/C=C4\C(=O)c5cc(Cl)c(Cl)cc5C4=C(C#N)C#N)sc23)cc1","CCc1sc(-c2c3cc(-c4ccc(-c5sc(-c6ccc(-c7cc8c(-c9cc(F)c(CC)s9)c9sc(-c%10ccc(-c%11sc(-c%12ccc(-c%13cc%14c(-c%15cc(F)c(CC)s%15)c%15sc(-c%16ccc(-c%17sc(-c%18cccs%18)c%18c%17C(=O)c%17c(CC)sc(CC)c%17C%18=O)s%16)cc%15c(-c%15cc(F)c(CC)s%15)c%14s%13)s%12)c%12c%11C(=O)c%11c(CC)sc(CC)c%11C%12=O)s%10)cc9c(-c9cc(F)c(CC)s9)c8s7)s6)c6c5C(=O)c5c(CC)sc(CC)c5C6=O)s4)sc3c(-c3cc(F)c(CC)s3)c3ccsc23)cc1F","10.1002/adma.201800868"
"PTB7-Th","IHIC-N","6.91","0.846","13.5","60.6","CCC1(CC)c2cc3cc4c(cc3cc2-c2sc(/C=C3\C(=O)c5ccccc5C3=C(C#N)C#N)cc21)C(CC)(CC)c1cc(/C=C2\C(=O)c3ccccc3C2=C(C#N)C#N)sc1-4","CCOC(=O)c1sc2c(-c3cc4c(-c5ccc(CC)s5)c5sc(-c6sc(-c7cc8c(-c9ccc(CC)s9)c9sc(-c%10sc(-c%11cc%12c(-c%13ccc(CC)s%13)c%13sccc%13c(-c%13ccc(CC)s%13)c%12s%11)c%11sc(C(=O)OCC)c(F)c%10%11)cc9c(-c9ccc(CC)s9)c8s7)c7sc(C(=O)OCC)c(F)c67)cc5c(-c5ccc(CC)s5)c4s3)scc2c1F","10.1021/acs.chemmater.7b04499"
"PBDB-TF","2FIFIC","11.34","0.8","22.4","61.5","CCOC(=O)c1sc2c(/C=C3\C(=O)c4ccccc4C3=C(C#N)C#N)sc(-c3cc4c(s3)-c3cc5c(cc3C4(CC)CC)-c3sc(/C=C4\C(=O)c6cc(F)c(F)cc6C4=C(C#N)C#N)cc3C5(CC)CC)c2c1F","CCc1sc(-c2c3cc(-c4ccc(-c5sc(-c6ccc(-c7cc8c(-c9cc(F)c(CC)s9)c9sc(-c%10ccc(-c%11sc(-c%12ccc(-c%13cc%14c(-c%15cc(F)c(CC)s%15)c%15sc(-c%16ccc(-c%17sc(-c%18cccs%18)c%18c%17C(=O)c%17c(CC)sc(CC)c%17C%18=O)s%16)cc%15c(-c%15cc(F)c(CC)s%15)c%14s%13)s%12)c%12c%11C(=O)c%11c(CC)sc(CC)c%11C%12=O)s%10)cc9c(-c9cc(F)c(CC)s9)c8s7)s6)c6c5C(=O)c5c(CC)sc(CC)c5C6=O)s4)sc3c(-c3cc(F)c(CC)s3)c3ccsc23)cc1F","10.1039/D0TC04749J"
"PBDB-TF","ICIF2F","9.6","0.79","19.3","61.4","CCOC(=O)c1sc2c(/C=C3\C(=O)c4cc(F)c(F)cc4C3=C(C#N)C#N)sc(-c3cc4c(s3)-c3cc5c(cc3C4(CC)CC)-c3sc(/C=C4\C(=O)c6ccccc6C4=C(C#N)C#N)cc3C5(CC)CC)c2c1F","CCc1sc(-c2c3cc(-c4ccc(-c5sc(-c6ccc(-c7cc8c(-c9cc(F)c(CC)s9)c9sc(-c%10ccc(-c%11sc(-c%12ccc(-c%13cc%14c(-c%15cc(F)c(CC)s%15)c%15sc(-c%16ccc(-c%17sc(-c%18cccs%18)c%18c%17C(=O)c%17c(CC)sc(CC)c%17C%18=O)s%16)cc%15c(-c%15cc(F)c(CC)s%15)c%14s%13)s%12)c%12c%11C(=O)c%11c(CC)sc(CC)c%11C%12=O)s%10)cc9c(-c9cc(F)c(CC)s9)c8s7)s6)c6c5C(=O)c5c(CC)sc(CC)c5C6=O)s4)sc3c(-c3cc(F)c(CC)s3)c3ccsc23)cc1F","10.1039/D0TC04749J"
"J71","ZITI-C","13.18","0.851","21.3","72.76","CCC1(CC)C2=C(c3cc4c(cc31)-c1sc(/C=C3\C(=O)c5cc(F)c(F)cc5C3=C(C#N)C#N)cc1C4C)C(CC)(CC)c1cc3c(cc12)C(C)c1cc(/C=C2\C(=O)c4cc(F)c(F)cc4C2=C(C#N)C#N)sc1-3","CCn1nc2c(-c3ccc(C)s3)c(F)c(F)c(-c3ccc(-c4cc5c(-c6ccc([Si](CC)(CC)CC)s6)c6sc(-c7ccc(-c8c(F)c(F)c(-c9ccc(-c%10cc%11c(-c%12ccc([Si](CC)(CC)CC)s%12)c%12sc(-c%13ccc(-c%14c(F)c(F)c(-c%15ccc(-c%16cc%17c(-c%18ccc([Si](CC)(CC)CC)s%18)c%18sc(C)cc%18c(-c%18ccc([Si](CC)(CC)CC)s%18)c%17s%16)s%15)c%15nn(CC)nc%14%15)s%13)cc%12c(-c%12ccc([Si](CC)(CC)CC)s%12)c%11s%10)s9)c9nn(CC)nc89)s7)cc6c(-c6ccc([Si](CC)(CC)CC)s6)c5s4)s3)c2n1","10.1016/j.isci.2019.08.038"
"J71","ZITI-N","13.68","0.876","21.78","72","CCC1(CC)C2=C(c3cc4c(cc31)c1sc(/C=C3\C(=O)c5cc(F)c(F)cc5C3=C(C#N)C#N)cc1n4C)C(CC)(CC)c1cc3c4sc(/C=C5\C(=O)c6cc(F)c(F)cc6C5=C(C#N)C#N)cc4n(C)c3cc12","CCn1nc2c(-c3ccc(C)s3)c(F)c(F)c(-c3ccc(-c4cc5c(-c6ccc([Si](CC)(CC)CC)s6)c6sc(-c7ccc(-c8c(F)c(F)c(-c9ccc(-c%10cc%11c(-c%12ccc([Si](CC)(CC)CC)s%12)c%12sc(-c%13ccc(-c%14c(F)c(F)c(-c%15ccc(-c%16cc%17c(-c%18ccc([Si](CC)(CC)CC)s%18)c%18sc(C)cc%18c(-c%18ccc([Si](CC)(CC)CC)s%18)c%17s%16)s%15)c%15nn(CC)nc%14%15)s%13)cc%12c(-c%12ccc([Si](CC)(CC)CC)s%12)c%11s%10)s9)c9nn(CC)nc89)s7)cc6c(-c6ccc([Si](CC)(CC)CC)s6)c5s4)s3)c2n1","10.1016/j.isci.2019.08.038"
"J71","ZITI-S","9.12","0.811","17.39","64.62","CCC1(CC)C2=C(c3cc4sc5cc(/C=C6\C(=O)c7cc(F)c(F)cc7C6=C(C#N)C#N)sc5c4cc31)C(CC)(CC)c1cc3c(cc12)sc1cc(/C=C2\C(=O)c4cc(F)c(F)cc4C2=C(C#N)C#N)sc13","CCn1nc2c(-c3ccc(C)s3)c(F)c(F)c(-c3ccc(-c4cc5c(-c6ccc([Si](CC)(CC)CC)s6)c6sc(-c7ccc(-c8c(F)c(F)c(-c9ccc(-c%10cc%11c(-c%12ccc([Si](CC)(CC)CC)s%12)c%12sc(-c%13ccc(-c%14c(F)c(F)c(-c%15ccc(-c%16cc%17c(-c%18ccc([Si](CC)(CC)CC)s%18)c%18sc(C)cc%18c(-c%18ccc([Si](CC)(CC)CC)s%18)c%17s%16)s%15)c%15nn(CC)nc%14%15)s%13)cc%12c(-c%12ccc([Si](CC)(CC)CC)s%12)c%11s%10)s9)c9nn(CC)nc89)s7)cc6c(-c6ccc([Si](CC)(CC)CC)s6)c5s4)s3)c2n1","10.1016/j.isci.2019.08.038"
"D18","Y6-Se","17.7","0.839","27.98","75.3","CCc1c(/C=C2\C(=O)c3cc(F)c(F)cc3C2=C(C#N)C#N)sc2c1sc1c3c4n[se]nc4c4c5sc6c(CC)c(/C=C7\C(=O)c8cc(F)c(F)cc8C7=C(C#N)C#N)sc6c5n(CC)c4c3n(CC)c21","CCc1csc(-c2cc3c4nsnc4c4cc(-c5cc(CC)c(-c6cc7c(-c8cc(F)c(CC)s8)c8sc(-c9sc(-c%10cc%11c%12nsnc%12c%12cc(-c%13cc(CC)c(-c%14cc%15c(-c%16cc(F)c(CC)s%16)c%16sc(-c%17sc(-c%18cc%19c%20nsnc%20c%20cc(-c%21cc(CC)c(-c%22cc%23c(-c%24cc(F)c(CC)s%24)c%24sccc%24c(-c%24cc(F)c(CC)s%24)c%23s%22)s%21)sc%20c%19s%18)cc%17CC)cc%16c(-c%16cc(F)c(CC)s%16)c%15s%14)s%13)sc%12c%11s%10)cc9CC)cc8c(-c8cc(F)c(CC)s8)c7s6)s5)sc4c3s2)c1","10.1021/jacs.0c08557"
"J52","NoCA-1","11.71","0.769","24.69","61.69","CCOc1c(OCC)c(-c2cc3c(s2)-c2sc(/C=C4\C(=O)c5cc(F)c(F)cc5C4=C(C#N)C#N)cc2C3(CC)CC)c2nn(CC)nc2c1-c1cc2c(s1)-c1sc(/C=C3\C(=O)c4cc(F)c(F)cc4C3=C(C#N)C#N)cc1C2(CC)CC","CCc1ccc(-c2c3cc(-c4ccc(-c5c(F)c(F)c(-c6ccc(-c7cc8c(-c9ccc(CC)s9)c9sc(-c%10ccc(-c%11c(F)c(F)c(-c%12ccc(-c%13cc%14c(-c%15ccc(CC)s%15)c%15sc(-c%16ccc(-c%17c(F)c(F)c(-c%18cccs%18)c%18nn(CC)nc%17%18)s%16)cc%15c(-c%15ccc(CC)s%15)c%14s%13)s%12)c%12nn(CC)nc%11%12)s%10)cc9c(-c9ccc(CC)s9)c8s7)s6)c6nn(CC)nc56)s4)sc3c(-c3ccc(CC)s3)c3ccsc23)s1","10.1002/anie.202106753"
"J52","NoCA-5","14.82","0.814","26.02","69.96","CCOc1c(OCC)c(-c2cc3c(s2)-c2sc(/C=C4\C(=O)c5cc(F)c(F)cc5C4=C(C#N)C#N)c(CC)c2C3(CC)CC)c2nn(CC)nc2c1-c1cc2c(s1)-c1sc(/C=C3\C(=O)c4cc(F)c(F)cc4C3=C(C#N)C#N)c(CC)c1C2(CC)CC","CCc1ccc(-c2c3cc(-c4ccc(-c5c(F)c(F)c(-c6ccc(-c7cc8c(-c9ccc(CC)s9)c9sc(-c%10ccc(-c%11c(F)c(F)c(-c%12ccc(-c%13cc%14c(-c%15ccc(CC)s%15)c%15sc(-c%16ccc(-c%17c(F)c(F)c(-c%18cccs%18)c%18nn(CC)nc%17%18)s%16)cc%15c(-c%15ccc(CC)s%15)c%14s%13)s%12)c%12nn(CC)nc%11%12)s%10)cc9c(-c9ccc(CC)s9)c8s7)s6)c6nn(CC)nc56)s4)sc3c(-c3ccc(CC)s3)c3ccsc23)s1","10.1002/anie.202106753"
"PBDB-TF","A702","2.73","0.95","6.74","43","CCc1c(/C=C2\C(=O)c3ccccc3C2=C(C#N)C#N)sc2c1sc1c3c4nn(CC)nc4c4c5sc6c(CC)c(/C=C7\C(=O)c8ccc(-c9ccc(-c%10ccc%11c(c%10)C(=C(C#N)C#N)/C(=C/c%10sc%12c(sc%13c%14c%15nn(CC)nc%15c%15c%16sc%17c(CC)c(/C=C%18\C(=O)c%19ccc(-c%20cccs%20)cc%19C%18=C(C#N)C#N)sc%17c%16n(CC)c%15c%14n(CC)c%12%13)c%10CC)C%11=O)s9)cc8C7=C(C#N)C#N)sc6c5n(CC)c4c3n(CC)c21","CCc1sc(-c2c3cc(-c4ccc(-c5sc(-c6ccc(-c7cc8c(-c9cc(F)c(CC)s9)c9sc(-c%10ccc(-c%11sc(-c%12ccc(-c%13cc%14c(-c%15cc(F)c(CC)s%15)c%15sc(-c%16ccc(-c%17sc(-c%18cccs%18)c%18c%17C(=O)c%17c(CC)sc(CC)c%17C%18=O)s%16)cc%15c(-c%15cc(F)c(CC)s%15)c%14s%13)s%12)c%12c%11C(=O)c%11c(CC)sc(CC)c%11C%12=O)s%10)cc9c(-c9cc(F)c(CC)s9)c8s7)s6)c6c5C(=O)c5c(CC)sc(CC)c5C6=O)s4)sc3c(-c3cc(F)c(CC)s3)c3ccsc23)cc1F","10.1021/acsaem.1c00584"
"PBDB-T","A702","11.84","0.9","21.93","60","CCc1c(/C=C2\C(=O)c3ccccc3C2=C(C#N)C#N)sc2c1sc1c3c4nn(CC)nc4c4c5sc6c(CC)c(/C=C7\C(=O)c8ccc(-c9ccc(-c%10ccc%11c(c%10)C(=C(C#N)C#N)/C(=C/c%10sc%12c(sc%13c%14c%15nn(CC)nc%15c%15c%16sc%17c(CC)c(/C=C%18\C(=O)c%19ccc(-c%20cccs%20)cc%19C%18=C(C#N)C#N)sc%17c%16n(CC)c%15c%14n(CC)c%12%13)c%10CC)C%11=O)s9)cc8C7=C(C#N)C#N)sc6c5n(CC)c4c3n(CC)c21","CCc1ccc(-c2c3cc(-c4ccc(-c5sc(-c6ccc(-c7cc8c(-c9ccc(CC)s9)c9sc(-c%10ccc(-c%11sc(-c%12ccc(-c%13cc%14c(-c%15ccc(CC)s%15)c%15sc(-c%16ccc(-c%17sc(-c%18cccs%18)c%18c%17C(=O)c%17c(CC)sc(CC)c%17C%18=O)s%16)cc%15c(-c%15ccc(CC)s%15)c%14s%13)s%12)c%12c%11C(=O)c%11c(CC)sc(CC)c%11C%12=O)s%10)cc9c(-c9ccc(CC)s9)c8s7)s6)c6c5C(=O)c5c(CC)sc(CC)c5C6=O)s4)sc3c(-c3ccc(CC)s3)c3ccsc23)s1","10.1021/acsaem.1c00584"
"PbiTPD","Y6","14.2","0.83","25.6","66.7","CCc1c(/C=C2\C(=O)c3cc(F)c(F)cc3C2=C(C#N)C#N)sc2c1sc1c3c4nsnc4c4c5sc6cc(/C=C7\C(=O)c8cc(F)c(F)cc8C7=C(C#N)C#N)sc6c5n(CC)c4c3n(CC)c21","CCc1ccc(-c2c3cc(-c4ccc(-c5sc(-c6sc(-c7ccc(-c8cc9c(-c%10ccc(CC)s%10)c%10sc(-c%11ccc(-c%12sc(-c%13sc(-c%14ccc(-c%15cc%16c(-c%17ccc(CC)s%17)c%17sc(-c%18ccc(-c%19sc(-c%20sc(-c%21cccs%21)c%21c%20C(=O)N(CC)C%21=O)c%20c%19C(=O)N(CC)C%20=O)s%18)cc%17c(-c%17ccc(CC)s%17)c%16s%15)s%14)c%14c%13C(=O)N(CC)C%14=O)c%13c%12C(=O)N(CC)C%13=O)s%11)cc%10c(-c%10ccc(CC)s%10)c9s8)s7)c7c6C(=O)N(CC)C7=O)c6c5C(=O)N(CC)C6=O)s4)sc3c(-c3ccc(CC)s3)c3ccsc23)s1","10.1021/acsenergylett.9b02842"
"PBT-S-TTz","ITIC","8.22","0.971","14.93","56.69","CCc1ccc(C2(c3ccc(CC)cc3)c3cc4c(cc3-c3sc5cc(/C=C6\C(=O)c7ccccc7C6=C(C#N)C#N)sc5c32)C(c2ccc(CC)cc2)(c2ccc(CC)cc2)c2c-4sc3cc(/C=C4\C(=O)c5ccccc5C4=C(C#N)C#N)sc23)cc1","CCSc1ccc(-c2c3cc(-c4sc(-c5nc6sc(-c7cc(CC)c(-c8cc9c(-c%10ccc(SCC)s%10)c%10sc(-c%11sc(-c%12nc%13sc(-c%14cc(CC)c(-c%15cc%16c(-c%17ccc(SCC)s%17)c%17sc(-c%18sc(-c%19nc%20sc(-c%21cc(CC)cs%21)nc%20s%19)cc%18CC)cc%17c(-c%17ccc(SCC)s%17)c%16s%15)s%14)nc%13s%12)cc%11CC)cc%10c(-c%10ccc(SCC)s%10)c9s8)s7)nc6s5)cc4CC)sc3c(-c3ccc(SCC)s3)c3ccsc23)s1","10.1039/C6TA03288E"
"PBT-TTz","ITIC","7.16","0.949","11.49","65.68","CCc1ccc(C2(c3ccc(CC)cc3)c3cc4c(cc3-c3sc5cc(/C=C6\C(=O)c7ccccc7C6=C(C#N)C#N)sc5c32)C(c2ccc(CC)cc2)(c2ccc(CC)cc2)c2c-4sc3cc(/C=C4\C(=O)c5ccccc5C4=C(C#N)C#N)sc23)cc1","CCc1csc(-c2nc3sc(-c4cc(CC)c(-c5cc6c(-c7ccc(CC)s7)c7sc(-c8sc(-c9nc%10sc(-c%11cc(CC)c(-c%12cc%13c(-c%14ccc(CC)s%14)c%14sc(-c%15sc(-c%16nc%17sc(-c%18cc(CC)c(-c%19cc%20c(-c%21ccc(CC)s%21)c%21sccc%21c(-c%21ccc(CC)s%21)c%20s%19)s%18)nc%17s%16)cc%15CC)cc%14c(-c%14ccc(CC)s%14)c%13s%12)s%11)nc%10s9)cc8CC)cc7c(-c7ccc(CC)s7)c6s5)s4)nc3s2)c1","10.1039/C6TA03288E"
"J52","i-IEICO-2Cl","11.45","0.886","19.51","66.7","CCOc1c(/C=C2\C(=O)c3cc(Cl)ccc3C2=C(C#N)C#N)csc1-c1cc2c(s1)-c1cc3c(cc1C2(c1ccc(CC)cc1)c1ccc(CC)cc1)-c1sc(-c2scc(/C=C4\C(=O)c5cc(Cl)ccc5C4=C(C#N)C#N)c2OCC)cc1C3(c1ccc(CC)cc1)c1ccc(CC)cc1","CCc1ccc(-c2c3cc(-c4ccc(-c5c(F)c(F)c(-c6ccc(-c7cc8c(-c9ccc(CC)s9)c9sc(-c%10ccc(-c%11c(F)c(F)c(-c%12ccc(-c%13cc%14c(-c%15ccc(CC)s%15)c%15sc(-c%16ccc(-c%17c(F)c(F)c(-c%18cccs%18)c%18nn(CC)nc%17%18)s%16)cc%15c(-c%15ccc(CC)s%15)c%14s%13)s%12)c%12nn(CC)nc%11%12)s%10)cc9c(-c9ccc(CC)s9)c8s7)s6)c6nn(CC)nc56)s4)sc3c(-c3ccc(CC)s3)c3ccsc23)s1","10.1021/acsaem.1c02608"
"J52","i-IEICO-4Cl","12.16","0.857","20.62","68.76","CCOc1c(/C=C2/C(=O)c3cc(Cl)c(Cl)cc3C2=C(C#N)C#N)csc1-c1cc2c(s1)-c1cc3c(cc1C2(c1ccc(CC)cc1)c1ccc(CC)cc1)-c1sc(-c2scc(/C=C4/C(=O)c5cc(Cl)c(Cl)cc5C4=C(C#N)C#N)c2OCC)cc1C3(c1ccc(CC)cc1)c1ccc(CC)cc1","CCc1ccc(-c2c3cc(-c4ccc(-c5c(F)c(F)c(-c6ccc(-c7cc8c(-c9ccc(CC)s9)c9sc(-c%10ccc(-c%11c(F)c(F)c(-c%12ccc(-c%13cc%14c(-c%15ccc(CC)s%15)c%15sc(-c%16ccc(-c%17c(F)c(F)c(-c%18cccs%18)c%18nn(CC)nc%17%18)s%16)cc%15c(-c%15ccc(CC)s%15)c%14s%13)s%12)c%12nn(CC)nc%11%12)s%10)cc9c(-c9ccc(CC)s9)c8s7)s6)c6nn(CC)nc56)s4)sc3c(-c3ccc(CC)s3)c3ccsc23)s1","10.1021/acsaem.1c02608"
"PBDB-TF","TPQx-4F","7.75","0.94","15.42","54.52","CCc1ccc(-c2nc3c(nc2-c2ccc(CC)s2)c2c4sc5c(CC)c(/C=C6\C(=O)c7cc(F)c(F)cc7C6=C(C#N)C#N)sc5c4n(CC)c2c2c3c3sc4c(CC)c(/C=C5\C(=O)c6cc(F)c(F)cc6C5=C(C#N)C#N)sc4c3n2CC)s1","CCc1sc(-c2c3cc(-c4ccc(-c5sc(-c6ccc(-c7cc8c(-c9cc(F)c(CC)s9)c9sc(-c%10ccc(-c%11sc(-c%12ccc(-c%13cc%14c(-c%15cc(F)c(CC)s%15)c%15sc(-c%16ccc(-c%17sc(-c%18cccs%18)c%18c%17C(=O)c%17c(CC)sc(CC)c%17C%18=O)s%16)cc%15c(-c%15cc(F)c(CC)s%15)c%14s%13)s%12)c%12c%11C(=O)c%11c(CC)sc(CC)c%11C%12=O)s%10)cc9c(-c9cc(F)c(CC)s9)c8s7)s6)c6c5C(=O)c5c(CC)sc(CC)c5C6=O)s4)sc3c(-c3cc(F)c(CC)s3)c3ccsc23)cc1F","10.1039/D0QM00034E"
"PBDB-TF","TPQx-6F","14.62","0.92","22.37","72.16","CCc1sc(-c2nc3c(nc2-c2cc(F)c(CC)s2)c2c4sc5c(CC)c(/C=C6\C(=O)c7cc(F)c(F)cc7C6=C(C#N)C#N)sc5c4n(CC)c2c2c3c3sc4c(CC)c(/C=C5\C(=O)c6cc(F)c(F)cc6C5=C(C#N)C#N)sc4c3n2CC)cc1F","CCc1sc(-c2c3cc(-c4ccc(-c5sc(-c6ccc(-c7cc8c(-c9cc(F)c(CC)s9)c9sc(-c%10ccc(-c%11sc(-c%12ccc(-c%13cc%14c(-c%15cc(F)c(CC)s%15)c%15sc(-c%16ccc(-c%17sc(-c%18cccs%18)c%18c%17C(=O)c%17c(CC)sc(CC)c%17C%18=O)s%16)cc%15c(-c%15cc(F)c(CC)s%15)c%14s%13)s%12)c%12c%11C(=O)c%11c(CC)sc(CC)c%11C%12=O)s%10)cc9c(-c9cc(F)c(CC)s9)c8s7)s6)c6c5C(=O)c5c(CC)sc(CC)c5C6=O)s4)sc3c(-c3cc(F)c(CC)s3)c3ccsc23)cc1F","10.1039/D0QM00034E"
"PBDB-T","ITIC","11.21","0.899","16.81","74.2","CCc1ccc(C2(c3ccc(CC)cc3)c3cc4c(cc3-c3sc5cc(/C=C6\C(=O)c7ccccc7C6=C(C#N)C#N)sc5c32)C(c2ccc(CC)cc2)(c2ccc(CC)cc2)c2c-4sc3cc(/C=C4\C(=O)c5ccccc5C4=C(C#N)C#N)sc23)cc1","CCc1ccc(-c2c3cc(-c4ccc(-c5sc(-c6ccc(-c7cc8c(-c9ccc(CC)s9)c9sc(-c%10ccc(-c%11sc(-c%12ccc(-c%13cc%14c(-c%15ccc(CC)s%15)c%15sc(-c%16ccc(-c%17sc(-c%18cccs%18)c%18c%17C(=O)c%17c(CC)sc(CC)c%17C%18=O)s%16)cc%15c(-c%15ccc(CC)s%15)c%14s%13)s%12)c%12c%11C(=O)c%11c(CC)sc(CC)c%11C%12=O)s%10)cc9c(-c9ccc(CC)s9)c8s7)s6)c6c5C(=O)c5c(CC)sc(CC)c5C6=O)s4)sc3c(-c3ccc(CC)s3)c3ccsc23)s1","10.1002/adma.201600281"
"PBDB-TF","DTP-in-F","10.66","0.91","18.54","63.2","CCc1ccc(C2(c3ccc(CC)cc3)Oc3cc(-c4cc(F)c(-c5cc6c(s5)-c5sc(/C=C7\C(=O)c8cc(F)c(F)cc8C7=C(C#N)C#N)cc5C(c5ccc(CC)cc5)(c5ccc(CC)cc5)O6)cc4F)sc3-c3sc(/C=C4\C(=O)c5cc(F)c(F)cc5C4=C(C#N)C#N)cc32)cc1","CCc1sc(-c2c3cc(-c4ccc(-c5sc(-c6ccc(-c7cc8c(-c9cc(F)c(CC)s9)c9sc(-c%10ccc(-c%11sc(-c%12ccc(-c%13cc%14c(-c%15cc(F)c(CC)s%15)c%15sc(-c%16ccc(-c%17sc(-c%18cccs%18)c%18c%17C(=O)c%17c(CC)sc(CC)c%17C%18=O)s%16)cc%15c(-c%15cc(F)c(CC)s%15)c%14s%13)s%12)c%12c%11C(=O)c%11c(CC)sc(CC)c%11C%12=O)s%10)cc9c(-c9cc(F)c(CC)s9)c8s7)s6)c6c5C(=O)c5c(CC)sc(CC)c5C6=O)s4)sc3c(-c3cc(F)c(CC)s3)c3ccsc23)cc1F","10.1021/acsami.1c06299"
"PBDB-TF","DTP-out-F","3.97","0.86","10.16","45.4","CCc1ccc(C2(c3ccc(CC)cc3)Oc3cc(/C=C4\C(=O)c5cc(F)c(F)cc5C4=C(C#N)C#N)sc3-c3sc(-c4cc(F)c(-c5cc6c(s5)-c5sc(/C=C7\C(=O)c8cc(F)c(F)cc8C7=C(C#N)C#N)cc5OC6(c5ccc(CC)cc5)c5ccc(CC)cc5)cc4F)cc32)cc1","CCc1sc(-c2c3cc(-c4ccc(-c5sc(-c6ccc(-c7cc8c(-c9cc(F)c(CC)s9)c9sc(-c%10ccc(-c%11sc(-c%12ccc(-c%13cc%14c(-c%15cc(F)c(CC)s%15)c%15sc(-c%16ccc(-c%17sc(-c%18cccs%18)c%18c%17C(=O)c%17c(CC)sc(CC)c%17C%18=O)s%16)cc%15c(-c%15cc(F)c(CC)s%15)c%14s%13)s%12)c%12c%11C(=O)c%11c(CC)sc(CC)c%11C%12=O)s%10)cc9c(-c9cc(F)c(CC)s9)c8s7)s6)c6c5C(=O)c5c(CC)sc(CC)c5C6=O)s4)sc3c(-c3cc(F)c(CC)s3)c3ccsc23)cc1F","10.1021/acsami.1c06299"
"PBDB-T-SF","IT-4F","13.1","0.88","20.88","71","CCc1ccc(C2(c3ccc(CC)cc3)c3cc4c(cc3-c3sc5cc(/C=C6\C(=O)c7cc(F)c(F)cc7C6=C(C#N)C#N)sc5c32)C(c2ccc(CC)cc2)(c2ccc(CC)cc2)c2c-4sc3cc(/C=C4\C(=O)c5cc(F)c(F)cc5C4=C(C#N)C#N)sc23)cc1","CCSc1sc(-c2c3cc(-c4ccc(-c5sc(-c6ccc(-c7cc8c(-c9cc(F)c(SCC)s9)c9sc(-c%10ccc(-c%11sc(-c%12ccc(-c%13cc%14c(-c%15cc(F)c(SCC)s%15)c%15sc(-c%16ccc(-c%17sc(-c%18cccs%18)c%18c%17C(=O)c%17c(CC)sc(CC)c%17C%18=O)s%16)cc%15c(-c%15cc(F)c(SCC)s%15)c%14s%13)s%12)c%12c%11C(=O)c%11c(CC)sc(CC)c%11C%12=O)s%10)cc9c(-c9cc(F)c(SCC)s9)c8s7)s6)c6c5C(=O)c5c(CC)sc(CC)c5C6=O)s4)sc3c(-c3cc(F)c(SCC)s3)c3ccsc23)cc1F","10.1021/jacs.7b02677"
"J52-2F","CRIC","6.12","0.937","13.41","48.7","CCc1ccc(C2(c3ccc(CC)cc3)c3cc(/C=C4\C(=O)c5ccccc5C4=C(C#N)C#N)sc3-c3cc4c5cccc6c5c(cc4c4cccc2c34)-c2sc(/C=C3\C(=O)c4ccccc4C3=C(C#N)C#N)cc2C6(c2ccc(CC)cc2)c2ccc(CC)cc2)cc1","CCc1sc(-c2c3cc(-c4ccc(-c5c(F)c(F)c(-c6ccc(-c7cc8c(-c9cc(F)c(CC)s9)c9sc(-c%10ccc(-c%11c(F)c(F)c(-c%12ccc(-c%13cc%14c(-c%15cc(F)c(CC)s%15)c%15sc(-c%16ccc(-c%17c(F)c(F)c(-c%18cccs%18)c%18nn(CC)nc%17%18)s%16)cc%15c(-c%15cc(F)c(CC)s%15)c%14s%13)s%12)c%12nn(CC)nc%11%12)s%10)cc9c(-c9cc(F)c(CC)s9)c8s7)s6)c6nn(CC)nc56)s4)sc3c(-c3cc(F)c(CC)s3)c3ccsc23)cc1F","10.1016/j.dyepig.2019.108012"
"J52-2F","CRIC-4F","5.61","0.887","13.12","48.2","CCc1ccc(C2(c3ccc(CC)cc3)c3cc(/C=C4\C(=O)c5cc(F)c(F)cc5C4=C(C#N)C#N)sc3-c3cc4c5cccc6c5c(cc4c4cccc2c34)-c2sc(/C=C3\C(=O)c4cc(F)c(F)cc4C3=C(C#N)C#N)cc2C6(c2ccc(CC)cc2)c2ccc(CC)cc2)cc1","CCc1sc(-c2c3cc(-c4ccc(-c5c(F)c(F)c(-c6ccc(-c7cc8c(-c9cc(F)c(CC)s9)c9sc(-c%10ccc(-c%11c(F)c(F)c(-c%12ccc(-c%13cc%14c(-c%15cc(F)c(CC)s%15)c%15sc(-c%16ccc(-c%17c(F)c(F)c(-c%18cccs%18)c%18nn(CC)nc%17%18)s%16)cc%15c(-c%15cc(F)c(CC)s%15)c%14s%13)s%12)c%12nn(CC)nc%11%12)s%10)cc9c(-c9cc(F)c(CC)s9)c8s7)s6)c6nn(CC)nc56)s4)sc3c(-c3cc(F)c(CC)s3)c3ccsc23)cc1F","10.1016/j.dyepig.2019.108012"
"P-FP","m-ITIC","8.86","0.995","14.94","60.55","CCc1cccc(C2(c3cccc(CC)c3)c3cc4c(cc3-c3sc5cc(/C=C6\C(=O)c7ccccc7C6=C(C#N)C#N)sc5c32)C(c2cccc(CC)c2)(c2cccc(CC)c2)c2c-4sc3cc(/C=C4\C(=O)c5ccccc5C4=C(C#N)C#N)sc23)c1","CCc1c(F)cc(-c2c3cc(-c4ccc(-c5c(F)c(F)c(-c6ccc(-c7cc8c(-c9cc(F)c(CC)c(F)c9)c9oc(-c%10ccc(-c%11c(F)c(F)c(-c%12ccc(-c%13cc%14c(-c%15cc(F)c(CC)c(F)c%15)c%15oc(-c%16ccc(-c%17c(F)c(F)c(-c%18cccs%18)c%18nn(CC)nc%17%18)s%16)cc%15c(-c%15cc(F)c(CC)c(F)c%15)c%14o%13)s%12)c%12nn(CC)nc%11%12)s%10)cc9c(-c9cc(F)c(CC)c(F)c9)c8o7)s6)c6nn(CC)nc56)s4)oc3c(-c3cc(F)c(CC)c(F)c3)c3ccoc23)cc1F","10.1039/D1TA04214A"
"P-FT","m-ITIC","11.43","0.924","17.64","70.1","CCc1cccc(C2(c3cccc(CC)c3)c3cc4c(cc3-c3sc5cc(/C=C6\C(=O)c7ccccc7C6=C(C#N)C#N)sc5c32)C(c2cccc(CC)c2)(c2cccc(CC)c2)c2c-4sc3cc(/C=C4\C(=O)c5ccccc5C4=C(C#N)C#N)sc23)c1","CCc1sc(-c2c3cc(-c4ccc(-c5c(F)c(F)c(-c6ccc(-c7cc8c(-c9cc(F)c(CC)s9)c9oc(-c%10ccc(-c%11c(F)c(F)c(-c%12ccc(-c%13cc%14c(-c%15cc(F)c(CC)s%15)c%15oc(-c%16ccc(-c%17c(F)c(F)c(-c%18cccs%18)c%18nn(CC)nc%17%18)s%16)cc%15c(-c%15cc(F)c(CC)s%15)c%14o%13)s%12)c%12nn(CC)nc%11%12)s%10)cc9c(-c9cc(F)c(CC)s9)c8o7)s6)c6nn(CC)nc56)s4)oc3c(-c3cc(F)c(CC)s3)c3ccoc23)cc1F","10.1039/D1TA04214A"
"P-FT","Y6","10.61","0.745","21.87","65.12","CCc1c(/C=C2\C(=O)c3cc(F)c(F)cc3C2=C(C#N)C#N)sc2c1sc1c3c4nsnc4c4c5sc6cc(/C=C7\C(=O)c8cc(F)c(F)cc8C7=C(C#N)C#N)sc6c5n(CC)c4c3n(CC)c21","CCc1sc(-c2c3cc(-c4ccc(-c5c(F)c(F)c(-c6ccc(-c7cc8c(-c9cc(F)c(CC)s9)c9oc(-c%10ccc(-c%11c(F)c(F)c(-c%12ccc(-c%13cc%14c(-c%15cc(F)c(CC)s%15)c%15oc(-c%16ccc(-c%17c(F)c(F)c(-c%18cccs%18)c%18nn(CC)nc%17%18)s%16)cc%15c(-c%15cc(F)c(CC)s%15)c%14o%13)s%12)c%12nn(CC)nc%11%12)s%10)cc9c(-c9cc(F)c(CC)s9)c8o7)s6)c6nn(CC)nc56)s4)oc3c(-c3cc(F)c(CC)s3)c3ccoc23)cc1F","10.1039/D1TA04214A"
"P-FP","Y6","13.34","0.815","23.27","70.37","CCc1c(/C=C2\C(=O)c3cc(F)c(F)cc3C2=C(C#N)C#N)sc2c1sc1c3c4nsnc4c4c5sc6cc(/C=C7\C(=O)c8cc(F)c(F)cc8C7=C(C#N)C#N)sc6c5n(CC)c4c3n(CC)c21","CCc1c(F)cc(-c2c3cc(-c4ccc(-c5c(F)c(F)c(-c6ccc(-c7cc8c(-c9cc(F)c(CC)c(F)c9)c9oc(-c%10ccc(-c%11c(F)c(F)c(-c%12ccc(-c%13cc%14c(-c%15cc(F)c(CC)c(F)c%15)c%15oc(-c%16ccc(-c%17c(F)c(F)c(-c%18cccs%18)c%18nn(CC)nc%17%18)s%16)cc%15c(-c%15cc(F)c(CC)c(F)c%15)c%14o%13)s%12)c%12nn(CC)nc%11%12)s%10)cc9c(-c9cc(F)c(CC)c(F)c9)c8o7)s6)c6nn(CC)nc56)s4)oc3c(-c3cc(F)c(CC)c(F)c3)c3ccoc23)cc1F","10.1039/D1TA04214A"
"P-P","m-ITIC","7.32","0.8","16.25","56.29","CCc1cccc(C2(c3cccc(CC)c3)c3cc4c(cc3-c3sc5cc(/C=C6\C(=O)c7ccccc7C6=C(C#N)C#N)sc5c32)C(c2cccc(CC)c2)(c2cccc(CC)c2)c2c-4sc3cc(/C=C4\C(=O)c5ccccc5C4=C(C#N)C#N)sc23)c1","CCc1ccc(-c2c3cc(-c4ccc(-c5c(F)c(F)c(-c6ccc(-c7cc8c(-c9ccc(CC)cc9)c9oc(-c%10ccc(-c%11c(F)c(F)c(-c%12ccc(-c%13cc%14c(-c%15ccc(CC)cc%15)c%15oc(-c%16ccc(-c%17c(F)c(F)c(-c%18cccs%18)c%18nn(CC)nc%17%18)s%16)cc%15c(-c%15ccc(CC)cc%15)c%14o%13)s%12)c%12nn(CC)nc%11%12)s%10)cc9c(-c9ccc(CC)cc9)c8o7)s6)c6nn(CC)nc56)s4)oc3c(-c3ccc(CC)cc3)c3ccoc23)cc1","10.1021/acsami.1c00327"
"P-4FP","m-ITIC","8.7","0.96","15.72","57.66","CCc1cccc(C2(c3cccc(CC)c3)c3cc4c(cc3-c3sc5cc(/C=C6\C(=O)c7ccccc7C6=C(C#N)C#N)sc5c32)C(c2cccc(CC)c2)(c2cccc(CC)c2)c2c-4sc3cc(/C=C4\C(=O)c5ccccc5C4=C(C#N)C#N)sc23)c1","CCc1c(F)cc(-c2c3cc(-c4ccc(-c5c(F)c(F)c(-c6ccc(-c7cc8c(-c9cc(F)c(CC)c(F)c9)c9oc(-c%10ccc(-c%11c(F)c(F)c(-c%12ccc(-c%13cc%14c(-c%15cc(F)c(CC)c(F)c%15)c%15oc(-c%16ccc(-c%17c(F)c(F)c(-c%18cccs%18)c%18nn(CC)nc%17%18)s%16)cc%15c(-c%15cc(F)c(CC)c(F)c%15)c%14o%13)s%12)c%12nn(CC)nc%11%12)s%10)cc9c(-c9cc(F)c(CC)c(F)c9)c8o7)s6)c6nn(CC)nc56)s4)oc3c(-c3cc(F)c(CC)c(F)c3)c3ccoc23)cc1F","10.1021/acsami.1c00327"
"P-CIT","m-ITIC","11.04","0.92","16.7","71.56","CCc1cccc(C2(c3cccc(CC)c3)c3cc4c(cc3-c3sc5cc(/C=C6\C(=O)c7ccccc7C6=C(C#N)C#N)sc5c32)C(c2cccc(CC)c2)(c2cccc(CC)c2)c2c-4sc3cc(/C=C4\C(=O)c5ccccc5C4=C(C#N)C#N)sc23)c1","CCc1sc(-c2c3cc(-c4ccc(-c5c(F)c(F)c(-c6ccc(-c7cc8c(-c9cc(Cl)c(CC)s9)c9oc(-c%10ccc(-c%11c(F)c(F)c(-c%12ccc(-c%13cc%14c(-c%15cc(Cl)c(CC)s%15)c%15oc(-c%16ccc(-c%17c(F)c(F)c(-c%18cccs%18)c%18nn(CC)nc%17%18)s%16)cc%15c(-c%15cc(Cl)c(CC)s%15)c%14o%13)s%12)c%12nn(CC)nc%11%12)s%10)cc9c(-c9cc(Cl)c(CC)s9)c8o7)s6)c6nn(CC)nc56)s4)oc3c(-c3cc(Cl)c(CC)s3)c3ccoc23)cc1Cl","10.1021/acsami.1c00327"
"P-P","Y6","8.11","0.616","24.2","54.32","CCc1c(/C=C2\C(=O)c3cc(F)c(F)cc3C2=C(C#N)C#N)sc2c1sc1c3c4nsnc4c4c5sc6cc(/C=C7\C(=O)c8cc(F)c(F)cc8C7=C(C#N)C#N)sc6c5n(CC)c4c3n(CC)c21","CCc1ccc(-c2c3cc(-c4ccc(-c5c(F)c(F)c(-c6ccc(-c7cc8c(-c9ccc(CC)cc9)c9oc(-c%10ccc(-c%11c(F)c(F)c(-c%12ccc(-c%13cc%14c(-c%15ccc(CC)cc%15)c%15oc(-c%16ccc(-c%17c(F)c(F)c(-c%18cccs%18)c%18nn(CC)nc%17%18)s%16)cc%15c(-c%15ccc(CC)cc%15)c%14o%13)s%12)c%12nn(CC)nc%11%12)s%10)cc9c(-c9ccc(CC)cc9)c8o7)s6)c6nn(CC)nc56)s4)oc3c(-c3ccc(CC)cc3)c3ccoc23)cc1","10.1021/acsami.1c00327"
"P-CIT","Y6","10.64","0.77","19.71","70.12","CCc1c(/C=C2\C(=O)c3cc(F)c(F)cc3C2=C(C#N)C#N)sc2c1sc1c3c4nsnc4c4c5sc6cc(/C=C7\C(=O)c8cc(F)c(F)cc8C7=C(C#N)C#N)sc6c5n(CC)c4c3n(CC)c21","CCc1sc(-c2c3cc(-c4ccc(-c5c(F)c(F)c(-c6ccc(-c7cc8c(-c9cc(Cl)c(CC)s9)c9oc(-c%10ccc(-c%11c(F)c(F)c(-c%12ccc(-c%13cc%14c(-c%15cc(Cl)c(CC)s%15)c%15oc(-c%16ccc(-c%17c(F)c(F)c(-c%18cccs%18)c%18nn(CC)nc%17%18)s%16)cc%15c(-c%15cc(Cl)c(CC)s%15)c%14o%13)s%12)c%12nn(CC)nc%11%12)s%10)cc9c(-c9cc(Cl)c(CC)s9)c8o7)s6)c6nn(CC)nc56)s4)oc3c(-c3cc(Cl)c(CC)s3)c3ccoc23)cc1Cl","10.1021/acsami.1c00327"
"P-4FP","Y6","12.71","0.8","22.61","70.28","CCc1c(/C=C2\C(=O)c3cc(F)c(F)cc3C2=C(C#N)C#N)sc2c1sc1c3c4nsnc4c4c5sc6cc(/C=C7\C(=O)c8cc(F)c(F)cc8C7=C(C#N)C#N)sc6c5n(CC)c4c3n(CC)c21","CCc1c(F)cc(-c2c3cc(-c4ccc(-c5c(F)c(F)c(-c6ccc(-c7cc8c(-c9cc(F)c(CC)c(F)c9)c9oc(-c%10ccc(-c%11c(F)c(F)c(-c%12ccc(-c%13cc%14c(-c%15cc(F)c(CC)c(F)c%15)c%15oc(-c%16ccc(-c%17c(F)c(F)c(-c%18cccs%18)c%18nn(CC)nc%17%18)s%16)cc%15c(-c%15cc(F)c(CC)c(F)c%15)c%14o%13)s%12)c%12nn(CC)nc%11%12)s%10)cc9c(-c9cc(F)c(CC)c(F)c9)c8o7)s6)c6nn(CC)nc56)s4)oc3c(-c3cc(F)c(CC)c(F)c3)c3ccoc23)cc1F","10.1021/acsami.1c00327"
"PBQ-0F","ITIC","6.68","0.69","16.16","59.91","CCc1ccc(C2(c3ccc(CC)cc3)c3cc4c(cc3-c3sc5cc(/C=C6\C(=O)c7ccccc7C6=C(C#N)C#N)sc5c32)C(c2ccc(CC)cc2)(c2ccc(CC)cc2)c2c-4sc3cc(/C=C4\C(=O)c5ccccc5C4=C(C#N)C#N)sc23)cc1","CCOc1cccc(-c2nc3c(-c4cccs4)ccc(-c4ccc(-c5cc6c(-c7ccc(CC)s7)c7sc(-c8ccc(-c9ccc(-c%10ccc(-c%11cc%12c(-c%13ccc(CC)s%13)c%13sc(-c%14ccc(-c%15ccc(-c%16ccc(-c%17cc%18c(-c%19ccc(CC)s%19)c%19sccc%19c(-c%19ccc(CC)s%19)c%18s%17)s%16)c%16nc(-c%17cccc(OCC)c%17)c(-c%17cccc(OCC)c%17)nc%15%16)s%14)cc%13c(-c%13ccc(CC)s%13)c%12s%11)s%10)c%10nc(-c%11cccc(OCC)c%11)c(-c%11cccc(OCC)c%11)nc9%10)s8)cc7c(-c7ccc(CC)s7)c6s5)s4)c3nc2-c2cccc(OCC)c2)c1","10.1002/adma.201604241"
"PBQ-QF","ITIC","8.9","0.83","17.16","62.49","CCc1ccc(C2(c3ccc(CC)cc3)c3cc4c(cc3-c3sc5cc(/C=C6\C(=O)c7ccccc7C6=C(C#N)C#N)sc5c32)C(c2ccc(CC)cc2)(c2ccc(CC)cc2)c2c-4sc3cc(/C=C4\C(=O)c5ccccc5C4=C(C#N)C#N)sc23)cc1","CCOc1cccc(-c2nc3c(-c4cccs4)c(F)c(F)c(-c4ccc(-c5cc6c(-c7ccc(CC)s7)c7sc(-c8ccc(-c9c(F)c(F)c(-c%10ccc(-c%11cc%12c(-c%13ccc(CC)s%13)c%13sc(-c%14ccc(-c%15c(F)c(F)c(-c%16ccc(-c%17cc%18c(-c%19ccc(CC)s%19)c%19sccc%19c(-c%19ccc(CC)s%19)c%18s%17)s%16)c%16nc(-c%17cccc(OCC)c%17)c(-c%17cccc(OCC)c%17)nc%15%16)s%14)cc%13c(-c%13ccc(CC)s%13)c%12s%11)s%10)c%10nc(-c%11cccc(OCC)c%11)c(-c%11cccc(OCC)c%11)nc9%10)s8)cc7c(-c7ccc(CC)s7)c6s5)s4)c3nc2-c2cccc(OCC)c2)c1","10.1002/adma.201604241"
"PBQ-4F","ITIC","11.34","0.95","17.87","66.8","CCc1ccc(C2(c3ccc(CC)cc3)c3cc4c(cc3-c3sc5cc(/C=C6\C(=O)c7ccccc7C6=C(C#N)C#N)sc5c32)C(c2ccc(CC)cc2)(c2ccc(CC)cc2)c2c-4sc3cc(/C=C4\C(=O)c5ccccc5C4=C(C#N)C#N)sc23)cc1","CCOc1cccc(-c2nc3c(-c4cccs4)c(F)c(F)c(-c4ccc(-c5cc6c(-c7cc(F)c(CC)s7)c7sc(-c8ccc(-c9c(F)c(F)c(-c%10ccc(-c%11cc%12c(-c%13cc(F)c(CC)s%13)c%13sc(-c%14ccc(-c%15c(F)c(F)c(-c%16ccc(-c%17cc%18c(-c%19cc(F)c(CC)s%19)c%19sccc%19c(-c%19cc(F)c(CC)s%19)c%18s%17)s%16)c%16nc(-c%17cccc(OCC)c%17)c(-c%17cccc(OCC)c%17)nc%15%16)s%14)cc%13c(-c%13cc(F)c(CC)s%13)c%12s%11)s%10)c%10nc(-c%11cccc(OCC)c%11)c(-c%11cccc(OCC)c%11)nc9%10)s8)cc7c(-c7cc(F)c(CC)s7)c6s5)s4)c3nc2-c2cccc(OCC)c2)c1","10.1002/adma.201604241"
"P3HT","Th-PhCHO","2.4","1.03","5.14","45","CCN1C(=O)c2c(c(-c3cccs3)c3c(c2-c2cccs2)-c2cccc4c(-c5ccc(CO)cc5)ccc-3c24)C1=O","CCc1cc(C)sc1-c1sc(-c2cc(CC)c(-c3sc(-c4cc(CC)c(-c5sc(C)cc5CC)s4)cc3CC)s2)cc1CC","10.1039/c3cc47289b"
