Repository: MarieDevulder/Machine_Learning_OSC_ISEN_Project_24

# Machine_Learning_OSC_ISEN_Project_24
>Marie Devulder et Mathilde Rigaud.

## Le projet.
Ce projet vise à exploiter les techniques de machine learning pour approfondir l'étude sur les cellules solaires organiques. L'objectif principal est d'optimiser leur efficacité et leur performance en analysant des ensembles de données. En utilisant des algorithmes d'apprentissage automatique, nous cherchons à identifier les facteurs clés qui influent sur le rendement des cellules solaires organiques, ce qui pourrait conduire à des avancées significatives dans le domaine de l'énergie solaire renouvelable. <br><br>
Ici le but est de se focaliser sur des combinaisions donc le PCE est autour des 15%.<br>

File: datasets/M12024_DATA_augmented.csv (part 16 of 16)
"Mol_don","Mol_acc","PCE","Voc","Jsc","FF","SMILES_acc","SMILES_don","DOI"
"PBTA-BO","IffBR","6.34","1.013","11.77","52.29","CCc1ccc(C2(c3ccc(CC)cc3)c3cc4c(cc3-c3sc(-c5c(F)c(F)c(/C=C6\SC(=S)N(CC)C6=O)c6nsnc56)cc32)C(c2ccc(CC)cc2)(c2ccc(CC)cc2)c2cc(-c3c(F)c(F)c(/C=C5\SC(=S)N(CC)C5=O)c5nsnc35)sc2-4)cc1","CCc1cc(-c2c3cc(-c4ccc(-c5c(F)c(F)c(-c6ccc(-c7cc8c(-c9cc(CC)c(CC)s9)c9sc(-c%10ccc(-c%11c(F)c(F)c(-c%12ccc(-c%13cc%14c(-c%15cc(CC)c(CC)s%15)c%15sc(-c%16ccc(-c%17c(F)c(F)c(-c%18cccs%18)c%18nn(CC)nc%17%18)s%16)cc%15c(-c%15cc(CC)c(CC)s%15)c%14s%13)s%12)c%12nn(CC)nc%11%12)s%10)cc9c(-c9cc(CC)c(CC)s9)c8s7)s6)c6nn(CC)nc56)s4)sc3c(-c3cc(CC)c(CC)s3)c3ccsc23)sc1CC","10.1021/acs.chemmater.7b02228"
"PTB7-Th","N2200","6.26","0.79","14.12","55.34","CCN1C(=O)c2ccc3c4c(c(-c5ccc(-c6ccc(-c7cc8c9c(c(-c%10ccc(-c%11ccc(-c%12cc%13c%14c(c(-c%15ccc(-c%16cccs%16)s%15)cc%15c%14c%12C(=O)N(CC)C%15=O)C(=O)N(CC)C%13=O)s%11)s%10)cc%10c9c7C(=O)N(CC)C%10=O)C(=O)N(CC)C8=O)s6)s5)cc(c24)C1=O)C(=O)N(CC)C3=O","CCOC(=O)c1sc2c(-c3cc4c(-c5ccc(CC)s5)c5sc(-c6sc(-c7cc8c(-c9ccc(CC)s9)c9sc(-c%10sc(-c%11cc%12c(-c%13ccc(CC)s%13)c%13sccc%13c(-c%13ccc(CC)s%13)c%12s%11)c%11sc(C(=O)OCC)c(F)c%10%11)cc9c(-c9ccc(CC)s9)c8s7)c7sc(C(=O)OCC)c(F)c67)cc5c(-c5ccc(CC)s5)c4s3)scc2c1F","10.1002/solr.202000148"
"PTzBI","IFBR-d","5.28","0.99","9.4","55.9","CCc1ccc(C2(c3ccc(CC)cc3)c3cc4c(cc3-c3sc(-c5cc(F)c(/C=C6\SC(=S)N(CC)C6=O)c6nsnc56)cc32)C(c2ccc(CC)cc2)(c2ccc(CC)cc2)c2cc(-c3cc(F)c(/C=C5\SC(=S)N(CC)C5=O)c5nsnc35)sc2-4)cc1","CCc1ccc(-c2c3cc(-c4ccc(-c5c6c(c(-c7ccc(-c8cc9c(-c%10ccc(CC)s%10)c%10sc(-c%11ccc(-c%12c%13c(c(-c%14ccc(-c%15cc%16c(-c%17ccc(CC)s%17)c%17sc(-c%18ccc(-c%19c%20c(c(-c%21cccs%21)c%21nn(CC)nc%19%21)C(=O)N(CC)C%20=O)s%18)cc%17c(-c%17ccc(CC)s%17)c%16s%15)s%14)c%14nn(CC)nc%12%14)C(=O)N(CC)C%13=O)s%11)cc%10c(-c%10ccc(CC)s%10)c9s8)s7)c7nn(CC)nc57)C(=O)N(CC)C6=O)s4)sc3c(-c3ccc(CC)s3)c3ccsc23)s1","10.1021/acsami.7b12902"
"PTzBI","IFBR-p","7.44","1","11.6","62.3","CCc1ccc(C2(c3ccc(CC)cc3)c3cc4c(cc3-c3sc(-c5c(F)cc(/C=C6\SC(=S)N(CC)C6=O)c6nsnc56)cc32)C(c2ccc(CC)cc2)(c2ccc(CC)cc2)c2cc(-c3c(F)cc(/C=C5\SC(=S)N(CC)C5=O)c5nsnc35)sc2-4)cc1","CCc1ccc(-c2c3cc(-c4ccc(-c5c6c(c(-c7ccc(-c8cc9c(-c%10ccc(CC)s%10)c%10sc(-c%11ccc(-c%12c%13c(c(-c%14ccc(-c%15cc%16c(-c%17ccc(CC)s%17)c%17sc(-c%18ccc(-c%19c%20c(c(-c%21cccs%21)c%21nn(CC)nc%19%21)C(=O)N(CC)C%20=O)s%18)cc%17c(-c%17ccc(CC)s%17)c%16s%15)s%14)c%14nn(CC)nc%12%14)C(=O)N(CC)C%13=O)s%11)cc%10c(-c%10ccc(CC)s%10)c9s8)s7)c7nn(CC)nc57)C(=O)N(CC)C6=O)s4)sc3c(-c3ccc(CC)s3)c3ccsc23)s1","10.1021/acsami.7b12902"
"P3HT","FFI-1","1.86","0.76","4.4","56","CCN1C(=O)c2c(c(-c3cccs3)c3c(c2-c2cccs2)-c2cccc4c(C#N)ccc-3c24)C1=O","CCc1cc(C)sc1-c1sc(-c2cc(CC)c(-c3sc(-c4cc(CC)c(-c5sc(C)cc5CC)s4)cc3CC)s2)cc1CC","10.1002/adma.201103927"
"ZR1","IDIC-4Cl","9.64","0.776","18.27","67.96","CCC1(CC)c2cc3c(cc2-c2sc(/C=C4\C(=O)c5cc(Cl)c(Cl)cc5C4=C(C#N)C#N)cc21)C(CC)(CC)c1cc(/C=C2\C(=O)c4cc(Cl)c(Cl)cc4C2=C(C#N)C#N)sc1-3","CCc1ccc(-c2c3sc4cc(-c5cc(CC)c(-c6ccc(/C=C7/SC(=S)N(CC)C7=O)s6)s5)sc4c3c(-c3ccc(CC)s3)c3sc4cc(-c5cc(CC)c(-c6ccc(/C=C7/SC(=S)N(CC)C7=O)s6)s5)sc4c23)s1","10.1038/s41467-019-13292-1"
"ZR1","Y6","14.34","0.861","24.34","68.44","CCc1c(/C=C2\C(=O)c3cc(F)c(F)cc3C2=C(C#N)C#N)sc2c1sc1c3c4nsnc4c4c5sc6cc(/C=C7\C(=O)c8cc(F)c(F)cc8C7=C(C#N)C#N)sc6c5n(CC)c4c3n(CC)c21","CCc1ccc(-c2c3sc4cc(-c5cc(CC)c(-c6ccc(/C=C7/SC(=S)N(CC)C7=O)s6)s5)sc4c3c(-c3ccc(CC)s3)c3sc4cc(-c5cc(CC)c(-c6ccc(/C=C7/SC(=S)N(CC)C7=O)s6)s5)sc4c23)s1","10.1038/s41467-019-13292-1"
"D18","4T-3","12.04","0.93","18.28","70.97","CCc1cc(/C=C2\C(=O)c3cc(F)c(F)cc3C2=C(C#N)C#N)sc1-c1sc(-c2cc(CC)c(-c3sc(/C=C4\C(=O)c5cc(F)c(F)cc5C4=C(C#N)C#N)cc3CC)s2)cc1CC","CCc1csc(-c2cc3c4nsnc4c4cc(-c5cc(CC)c(-c6cc7c(-c8cc(F)c(CC)s8)c8sc(-c9sc(-c%10cc%11c%12nsnc%12c%12cc(-c%13cc(CC)c(-c%14cc%15c(-c%16cc(F)c(CC)s%16)c%16sc(-c%17sc(-c%18cc%19c%20nsnc%20c%20cc(-c%21cc(CC)c(-c%22cc%23c(-c%24cc(F)c(CC)s%24)c%24sccc%24c(-c%24cc(F)c(CC)s%24)c%23s%22)s%21)sc%20c%19s%18)cc%17CC)cc%16c(-c%16cc(F)c(CC)s%16)c%15s%14)s%13)sc%12c%11s%10)cc9CC)cc8c(-c8cc(F)c(CC)s8)c7s6)s5)sc4c3s2)c1","10.1002/adfm.202101742"
"PBDB-T","4T-3","10.15","0.81","17.27","72.45","CCc1cc(/C=C2\C(=O)c3cc(F)c(F)cc3C2=C(C#N)C#N)sc1-c1sc(-c2cc(CC)c(-c3sc(/C=C4\C(=O)c5cc(F)c(F)cc5C4=C(C#N)C#N)cc3CC)s2)cc1CC","CCc1ccc(-c2c3cc(-c4ccc(-c5sc(-c6ccc(-c7cc8c(-c9ccc(CC)s9)c9sc(-c%10ccc(-c%11sc(-c%12ccc(-c%13cc%14c(-c%15ccc(CC)s%15)c%15sc(-c%16ccc(-c%17sc(-c%18cccs%18)c%18c%17C(=O)c%17c(CC)sc(CC)c%17C%18=O)s%16)cc%15c(-c%15ccc(CC)s%15)c%14s%13)s%12)c%12c%11C(=O)c%11c(CC)sc(CC)c%11C%12=O)s%10)cc9c(-c9ccc(CC)s9)c8s7)s6)c6c5C(=O)c5c(CC)sc(CC)c5C6=O)s4)sc3c(-c3ccc(CC)s3)c3ccsc23)s1","10.1002/adfm.202101742"
"PBDB-T","PY5-2TZ","12.73","0.894","20.82","68.4","CCc1csc(-c2nc3sc(-c4cc(CC)c(-c5ccc6c(c5)C(=C(C#N)C#N)/C(=C/c5sc7c(sc8c9c%10nsnc%10c%10c%11sc%12c(CC)c(/C=C%13\C(=O)c%14ccc(-c%15sc(-c%16nc%17sc(-c%18cc(CC)c(-c%19ccc%20c(c%19)C(=C(C#N)C#N)/C(=C/c%19sc%21c(sc%22c%23c%24nsnc%24c%24c%25sc%26c(CC)c(/C=C%27\C(=O)c%28ccccc%28C%27=C(C#N)C#N)sc%26c%25n(CC)c%24c%23n(CC)c%21%22)c%19CC)C%20=O)s%18)nc%17s%16)cc%15CC)cc%14C%13=C(C#N)C#N)sc%12c%11n(CC)c%10c9n(CC)c78)c5CC)C6=O)s4)nc3s2)c1","CCc1ccc(-c2c3cc(-c4ccc(-c5sc(-c6ccc(-c7cc8c(-c9ccc(CC)s9)c9sc(-c%10ccc(-c%11sc(-c%12ccc(-c%13cc%14c(-c%15ccc(CC)s%15)c%15sc(-c%16ccc(-c%17sc(-c%18cccs%18)c%18c%17C(=O)c%17c(CC)sc(CC)c%17C%18=O)s%16)cc%15c(-c%15ccc(CC)s%15)c%14s%13)s%12)c%12c%11C(=O)c%11c(CC)sc(CC)c%11C%12=O)s%10)cc9c(-c9ccc(CC)s9)c8s7)s6)c6c5C(=O)c5c(CC)sc(CC)c5C6=O)s4)sc3c(-c3ccc(CC)s3)c3ccsc23)s1","10.1021/acs.chemmater.1c02302"
"PBDB-T","PY5-BT","8.12","0.891","15.05","60.4","CCc1csc(-c2ccc(-c3cc(CC)c(-c4ccc5c(c4)C(=C(C#N)C#N)/C(=C/c4sc6c(sc7c8c9nsnc9c9c%10sc%11c(CC)c(/C=C%12\C(=O)c%13ccc(-c%14sc(-c%15ccc(-c%16cc(CC)c(-c%17ccc%18c(c%17)C(=C(C#N)C#N)/C(=C/c%17sc%19c(sc%20c%21c%22nsnc%22c%22c%23sc%24c(CC)c(/C=C%25\C(=O)c%26ccccc%26C%25=C(C#N)C#N)sc%24c%23n(CC)c%22c%21n(CC)c%19%20)c%17CC)C%18=O)s%16)c%16nsnc%15%16)cc%14CC)cc%13C%12=C(C#N)C#N)sc%11c%10n(CC)c9c8n(CC)c67)c4CC)C5=O)s3)c3nsnc23)c1","CCc1ccc(-c2c3cc(-c4ccc(-c5sc(-c6ccc(-c7cc8c(-c9ccc(CC)s9)c9sc(-c%10ccc(-c%11sc(-c%12ccc(-c%13cc%14c(-c%15ccc(CC)s%15)c%15sc(-c%16ccc(-c%17sc(-c%18cccs%18)c%18c%17C(=O)c%17c(CC)sc(CC)c%17C%18=O)s%16)cc%15c(-c%15ccc(CC)s%15)c%14s%13)s%12)c%12c%11C(=O)c%11c(CC)sc(CC)c%11C%12=O)s%10)cc9c(-c9ccc(CC)s9)c8s7)s6)c6c5C(=O)c5c(CC)sc(CC)c5C6=O)s4)sc3c(-c3ccc(CC)s3)c3ccsc23)s1","10.1021/acs.chemmater.1c02302"
"PBDB-T","PY5-BTZ","14.82","0.922","22.61","71.1","CCc1c(/C=C2\C(=O)c3ccccc3C2=C(C#N)C#N)sc2c1sc1c3c4nsnc4c4c5sc6c(CC)c(/C=C7\C(=O)c8ccc(-c9ccc(-c%10c(F)c(F)c(-c%11ccc(-c%12ccc%13c(c%12)C(=C(C#N)C#N)/C(=C/c%12sc%14c(sc%15c%16c%17nsnc%17c%17c%18sc%19c(CC)c(/C=C%20\C(=O)c%21ccc(-c%22ccc(-c%23c(F)c(F)c(-c%24cccs%24)c%24nn(CC)nc%23%24)s%22)cc%21C%20=C(C#N)C#N)sc%19c%18n(CC)c%17c%16n(CC)c%14%15)c%12CC)C%13=O)s%11)c%11nn(CC)nc%10%11)s9)cc8C7=C(C#N)C#N)sc6c5n(CC)c4c3n(CC)c21","CCc1ccc(-c2c3cc(-c4ccc(-c5sc(-c6ccc(-c7cc8c(-c9ccc(CC)s9)c9sc(-c%10ccc(-c%11sc(-c%12ccc(-c%13cc%14c(-c%15ccc(CC)s%15)c%15sc(-c%16ccc(-c%17sc(-c%18cccs%18)c%18c%17C(=O)c%17c(CC)sc(CC)c%17C%18=O)s%16)cc%15c(-c%15ccc(CC)s%15)c%14s%13)s%12)c%12c%11C(=O)c%11c(CC)sc(CC)c%11C%12=O)s%10)cc9c(-c9ccc(CC)s9)c8s7)s6)c6c5C(=O)c5c(CC)sc(CC)c5C6=O)s4)sc3c(-c3ccc(CC)s3)c3ccsc23)s1","10.1021/acs.chemmater.1c02302"
"PBDB-T","PY5-PZ","12.1","0.893","19.91","68.2","CCc1csc(-c2cnc(-c3cc(CC)c(-c4ccc5c(c4)C(=C(C#N)C#N)/C(=C/c4sc6c(sc7c8c9nsnc9c9c%10sc%11c(CC)c(/C=C%12\C(=O)c%13ccc(-c%14sc(-c%15cnc(-c%16cc(CC)c(-c%17ccc%18c(c%17)C(=C(C#N)C#N)/C(=C/c%17sc%19c(sc%20c%21c%22nsnc%22c%22c%23sc%24c(CC)c(/C=C%25\C(=O)c%26ccccc%26C%25=C(C#N)C#N)sc%24c%23n(CC)c%22c%21n(CC)c%19%20)c%17CC)C%18=O)s%16)cn%15)cc%14CC)cc%13C%12=C(C#N)C#N)sc%11c%10n(CC)c9c8n(CC)c67)c4CC)C5=O)s3)cn2)c1","CCc1ccc(-c2c3cc(-c4ccc(-c5sc(-c6ccc(-c7cc8c(-c9ccc(CC)s9)c9sc(-c%10ccc(-c%11sc(-c%12ccc(-c%13cc%14c(-c%15ccc(CC)s%15)c%15sc(-c%16ccc(-c%17sc(-c%18cccs%18)c%18c%17C(=O)c%17c(CC)sc(CC)c%17C%18=O)s%16)cc%15c(-c%15ccc(CC)s%15)c%14s%13)s%12)c%12c%11C(=O)c%11c(CC)sc(CC)c%11C%12=O)s%10)cc9c(-c9ccc(CC)s9)c8s7)s6)c6c5C(=O)c5c(CC)sc(CC)c5C6=O)s4)sc3c(-c3ccc(CC)s3)c3ccsc23)s1","10.1021/acs.chemmater.1c02302"
"PBDB-T","NITI-SeS","9.52","0.81","19.11","61","CCc1cc2c(-c3ccc4c(c3)C(CC)(CC)C3=C4C(CC)(CC)c4cc(-c5[se]c(/C=C6\C(=O)c7cc(F)c(F)cc7C6=C(C#N)C#N)c6sc(CC)cc56)ccc43)[se]c(/C=C3\C(=O)c4cc(F)c(F)cc4C3=C(C#N)C#N)c2s1","CCc1ccc(-c2c3cc(-c4ccc(-c5sc(-c6ccc(-c7cc8c(-c9ccc(CC)s9)c9sc(-c%10ccc(-c%11sc(-c%12ccc(-c%13cc%14c(-c%15ccc(CC)s%15)c%15sc(-c%16ccc(-c%17sc(-c%18cccs%18)c%18c%17C(=O)c%17c(CC)sc(CC)c%17C%18=O)s%16)cc%15c(-c%15ccc(CC)s%15)c%14s%13)s%12)c%12c%11C(=O)c%11c(CC)sc(CC)c%11C%12=O)s%10)cc9c(-c9ccc(CC)s9)c8s7)s6)c6c5C(=O)c5c(CC)sc(CC)c5C6=O)s4)sc3c(-c3ccc(CC)s3)c3ccsc23)s1","10.1246/bcsj.20200322"
"PBDB-T","NITI-Sse","12.49","0.91","19.41","70","CCc1cc2c(-c3ccc4c(c3)C(CC)(CC)C3=C4C(CC)(CC)c4cc(-c5sc(/C=C6\C(=O)c7cc(F)c(F)cc7C6=C(C#N)C#N)c6[se]c(CC)cc56)ccc43)sc(/C=C3\C(=O)c4cc(F)c(F)cc4C3=C(C#N)C#N)c2[se]1","CCc1ccc(-c2c3cc(-c4ccc(-c5sc(-c6ccc(-c7cc8c(-c9ccc(CC)s9)c9sc(-c%10ccc(-c%11sc(-c%12ccc(-c%13cc%14c(-c%15ccc(CC)s%15)c%15sc(-c%16ccc(-c%17sc(-c%18cccs%18)c%18c%17C(=O)c%17c(CC)sc(CC)c%17C%18=O)s%16)cc%15c(-c%15ccc(CC)s%15)c%14s%13)s%12)c%12c%11C(=O)c%11c(CC)sc(CC)c%11C%12=O)s%10)cc9c(-c9ccc(CC)s9)c8s7)s6)c6c5C(=O)c5c(CC)sc(CC)c5C6=O)s4)sc3c(-c3ccc(CC)s3)c3ccsc23)s1","10.1246/bcsj.20200322"
"PBDB-TF","AQx","13.31","0.89","22.18","67.14","CCc1c(/C=C2\C(=O)c3cc(F)c(F)cc3C2=C(C#N)C#N)sc2c1sc1c3c4nc(C)c(C)nc4c4c5sc6c(CC)c(/C=C7\C(=O)c8cc(F)c(F)cc8C7=C(C#N)C#N)sc6c5n(CC)c4c3n(CC)c21","CCc1sc(-c2c3cc(-c4ccc(-c5sc(-c6ccc(-c7cc8c(-c9cc(F)c(CC)s9)c9sc(-c%10ccc(-c%11sc(-c%12ccc(-c%13cc%14c(-c%15cc(F)c(CC)s%15)c%15sc(-c%16ccc(-c%17sc(-c%18cccs%18)c%18c%17C(=O)c%17c(CC)sc(CC)c%17C%18=O)s%16)cc%15c(-c%15cc(F)c(CC)s%15)c%14s%13)s%12)c%12c%11C(=O)c%11c(CC)sc(CC)c%11C%12=O)s%10)cc9c(-c9cc(F)c(CC)s9)c8s7)s6)c6c5C(=O)c5c(CC)sc(CC)c5C6=O)s4)sc3c(-c3cc(F)c(CC)s3)c3ccsc23)cc1F","10.1002/adma.201906324"
"PBDB-TF","AQx-2","16.64","0.86","25.38","76.25","CCc1c(/C=C2\C(=O)c3cc(F)c(F)cc3C2=C(C#N)C#N)sc2c1sc1c3c4nccnc4c4c5sc6c(CC)c(/C=C7\C(=O)c8cc(F)c(F)cc8C7=C(C#N)C#N)sc6c5n(CC)c4c3n(CC)c21","CCc1sc(-c2c3cc(-c4ccc(-c5sc(-c6ccc(-c7cc8c(-c9cc(F)c(CC)s9)c9sc(-c%10ccc(-c%11sc(-c%12ccc(-c%13cc%14c(-c%15cc(F)c(CC)s%15)c%15sc(-c%16ccc(-c%17sc(-c%18cccs%18)c%18c%17C(=O)c%17c(CC)sc(CC)c%17C%18=O)s%16)cc%15c(-c%15cc(F)c(CC)s%15)c%14s%13)s%12)c%12c%11C(=O)c%11c(CC)sc(CC)c%11C%12=O)s%10)cc9c(-c9cc(F)c(CC)s9)c8s7)s6)c6c5C(=O)c5c(CC)sc(CC)c5C6=O)s4)sc3c(-c3cc(F)c(CC)s3)c3ccsc23)cc1F","10.1002/adma.201906324"
"PTB7-Th","IOIC2","9.33","0.826","17.2","65.8","CCc1ccc(C2(c3ccc(CC)cc3)c3cc(/C=C4\C(=O)c5cc(F)c(F)cc5C4=C(C#N)C#N)sc3-c3sc4c(c(CC)cc5c4cc(CC)c4c6c(sc45)-c4sc(/C=C5\C(=O)c7cc(F)c(F)cc7C5=C(C#N)C#N)cc4C6(c4ccc(CC)cc4)c4ccc(CC)cc4)c32)cc1","CCOC(=O)c1sc2c(-c3cc4c(-c5ccc(CC)s5)c5sc(-c6sc(-c7cc8c(-c9ccc(CC)s9)c9sc(-c%10sc(-c%11cc%12c(-c%13ccc(CC)s%13)c%13sccc%13c(-c%13ccc(CC)s%13)c%12s%11)c%11sc(C(=O)OCC)c(F)c%10%11)cc9c(-c9ccc(CC)s9)c8s7)c7sc(C(=O)OCC)c(F)c67)cc5c(-c5ccc(CC)s5)c4s3)scc2c1F","10.1021/acs.chemmater.8b01677"
"PTB7-Th","IOIC3","13.1","0.762","22.9","74.9","CCOc1cc2c(cc(OCC)c3c4c(sc32)-c2sc(/C=C3\C(=O)c5cc(F)c(F)cc5C3=C(C#N)C#N)cc2C4(c2ccc(CC)cc2)c2ccc(CC)cc2)c2sc3c(c12)C(c1ccc(CC)cc1)(c1ccc(CC)cc1)c1cc(/C=C2\C(=O)c4cc(F)c(F)cc4C2=C(C#N)C#N)sc1-3","CCOC(=O)c1sc2c(-c3cc4c(-c5ccc(CC)s5)c5sc(-c6sc(-c7cc8c(-c9ccc(CC)s9)c9sc(-c%10sc(-c%11cc%12c(-c%13ccc(CC)s%13)c%13sccc%13c(-c%13ccc(CC)s%13)c%12s%11)c%11sc(C(=O)OCC)c(F)c%10%11)cc9c(-c9ccc(CC)s9)c8s7)c7sc(C(=O)OCC)c(F)c67)cc5c(-c5ccc(CC)s5)c4s3)scc2c1F","10.1021/acs.chemmater.8b01677"
"FTAZ","IHIC2","7.45","0.775","15.7","61.2","CCC1(CC)c2cc(/C=C3\C(=O)c4cc(F)c(F)cc4C3=C(C#N)C#N)sc2-c2c1ccc1c3c(ccc21)C(CC)(CC)c1cc(/C=C2\C(=O)c4cc(F)c(F)cc4C2=C(C#N)C#N)sc1-3","CCc1c2cc(-c3ccc(-c4c(F)c(F)c(-c5ccc(-c6cc7c(CC)c8sc(-c9ccc(-c%10c(F)c(F)c(-c%11ccc(-c%12cc%13c(CC)c%14sc(-c%15ccc(-c%16c(F)c(F)c(-c%17cccs%17)c%17nn(CC)nc%16%17)s%15)cc%14c(CC)c%13s%12)s%11)c%11nn(CC)nc%10%11)s9)cc8c(CC)c7s6)s5)c5nn(CC)nc45)s3)sc2c(CC)c2ccsc12","10.1002/adma.201704713"
"FTAZ","IOIC2","12.3","0.9","19.7","69.3","CCc1ccc(C2(c3ccc(CC)cc3)c3cc(/C=C4\C(=O)c5cc(F)c(F)cc5C4=C(C#N)C#N)sc3-c3sc4c(c(CC)cc5c4cc(CC)c4c6c(sc45)-c4sc(/C=C5\C(=O)c7cc(F)c(F)cc7C5=C(C#N)C#N)cc4C6(c4ccc(CC)cc4)c4ccc(CC)cc4)c32)cc1","CCc1c2cc(-c3ccc(-c4c(F)c(F)c(-c5ccc(-c6cc7c(CC)c8sc(-c9ccc(-c%10c(F)c(F)c(-c%11ccc(-c%12cc%13c(CC)c%14sc(-c%15ccc(-c%16c(F)c(F)c(-c%17cccs%17)c%17nn(CC)nc%16%17)s%15)cc%14c(CC)c%13s%12)s%11)c%11nn(CC)nc%10%11)s9)cc8c(CC)c7s6)s5)c5nn(CC)nc45)s3)sc2c(CC)c2ccsc12","10.1002/adma.201704713"
"PBDB-T-4Cl","ICPDT-4F","1.04","0.91","2.36","48.4","CCc1ccc(C2(c3ccc(CC)cc3)c3cc4c(cc3-c3sc5c(c32)C(CC)(CC)c2cc(/C=C3\C(=O)c6cc(F)c(F)cc6C3=C(C#N)C#N)sc2-5)C(c2ccc(CC)cc2)(c2ccc(CC)cc2)c2c-4sc3c2C(CC)(CC)c2cc(/C=C4\C(=O)c5cc(F)c(F)cc5C4=C(C#N)C#N)sc2-3)cc1","CCc1sc(-c2c3cc(-c4sc(-c5sc(-c6cc(Cl)c(-c7cc8c(-c9cc(Cl)c(CC)s9)c9sc(-c%10sc(-c%11sc(-c%12cc(Cl)c(-c%13cc%14c(-c%15cc(Cl)c(CC)s%15)c%15sc(-c%16sc(-c%17sc(-c%18cc(Cl)cs%18)c%18c%17C(=O)c%17c(CC)sc(CC)c%17C%18=O)cc%16Cl)cc%15c(-c%15cc(Cl)c(CC)s%15)c%14s%13)s%12)c%12c%11C(=O)c%11c(CC)sc(CC)c%11C%12=O)cc%10Cl)cc9c(-c9cc(Cl)c(CC)s9)c8s7)s6)c6c5C(=O)c5c(CC)sc(CC)c5C6=O)cc4Cl)sc3c(-c3cc(Cl)c(CC)s3)c3ccsc23)cc1Cl","10.1021/acs.jpcc.0c09663"
"PBDB-T-2Cl","ICPDT-4F","5.39","0.88","9.96","61.4","CCc1ccc(C2(c3ccc(CC)cc3)c3cc4c(cc3-c3sc5c(c32)C(CC)(CC)c2cc(/C=C3\C(=O)c6cc(F)c(F)cc6C3=C(C#N)C#N)sc2-5)C(c2ccc(CC)cc2)(c2ccc(CC)cc2)c2c-4sc3c2C(CC)(CC)c2cc(/C=C4\C(=O)c5cc(F)c(F)cc5C4=C(C#N)C#N)sc2-3)cc1","CCc1sc(-c2c3cc(-c4ccc(-c5sc(-c6ccc(-c7cc8c(-c9cc(Cl)c(CC)s9)c9sc(-c%10ccc(-c%11sc(-c%12ccc(-c%13cc%14c(-c%15cc(Cl)c(CC)s%15)c%15sc(-c%16ccc(-c%17sc(-c%18cccs%18)c%18c%17C(=O)c%17c(CC)sc(CC)c%17C%18=O)s%16)cc%15c(-c%15cc(Cl)c(CC)s%15)c%14s%13)s%12)c%12c%11C(=O)c%11c(CC)sc(CC)c%11C%12=O)s%10)cc9c(-c9cc(Cl)c(CC)s9)c8s7)s6)c6c5C(=O)c5c(CC)sc(CC)c5C6=O)s4)sc3c(-c3cc(Cl)c(CC)s3)c3ccsc23)cc1Cl","10.1021/acs.jpcc.0c09663"
"PBDB-T","ICPDT-4F","9.8","0.78","19.87","63.3","CCc1ccc(C2(c3ccc(CC)cc3)c3cc4c(cc3-c3sc5c(c32)C(CC)(CC)c2cc(/C=C3\C(=O)c6cc(F)c(F)cc6C3=C(C#N)C#N)sc2-5)C(c2ccc(CC)cc2)(c2ccc(CC)cc2)c2c-4sc3c2C(CC)(CC)c2cc(/C=C4\C(=O)c5cc(F)c(F)cc5C4=C(C#N)C#N)sc2-3)cc1","CCc1ccc(-c2c3cc(-c4ccc(-c5sc(-c6ccc(-c7cc8c(-c9ccc(CC)s9)c9sc(-c%10ccc(-c%11sc(-c%12ccc(-c%13cc%14c(-c%15ccc(CC)s%15)c%15sc(-c%16ccc(-c%17sc(-c%18cccs%18)c%18c%17C(=O)c%17c(CC)sc(CC)c%17C%18=O)s%16)cc%15c(-c%15ccc(CC)s%15)c%14s%13)s%12)c%12c%11C(=O)c%11c(CC)sc(CC)c%11C%12=O)s%10)cc9c(-c9ccc(CC)s9)c8s7)s6)c6c5C(=O)c5c(CC)sc(CC)c5C6=O)s4)sc3c(-c3ccc(CC)s3)c3ccsc23)s1","10.1021/acs.jpcc.0c09663"
"PBDB-T","IBR","6.66","1.16","9.46","60.71","CCN1C(=O)/C(=C\c2ccc(-c3ccc4c(c3)C(CC)(CC)C3=C4C(CC)(CC)c4cc(-c5ccc(/C=C6/SC(=S)N(CC)C6=O)c6nsnc56)ccc43)c3nsnc23)SC1=S","CCc1ccc(-c2c3cc(-c4ccc(-c5sc(-c6ccc(-c7cc8c(-c9ccc(CC)s9)c9sc(-c%10ccc(-c%11sc(-c%12ccc(-c%13cc%14c(-c%15ccc(CC)s%15)c%15sc(-c%16ccc(-c%17sc(-c%18cccs%18)c%18c%17C(=O)c%17c(CC)sc(CC)c%17C%18=O)s%16)cc%15c(-c%15ccc(CC)s%15)c%14s%13)s%12)c%12c%11C(=O)c%11c(CC)sc(CC)c%11C%12=O)s%10)cc9c(-c9ccc(CC)s9)c8s7)s6)c6c5C(=O)c5c(CC)sc(CC)c5C6=O)s4)sc3c(-c3ccc(CC)s3)c3ccsc23)s1","10.1016/j.dyepig.2019.02.017"
"PTB7-Th","ITIC","8.79","0.84","15.43","68","CCc1ccc(C2(c3ccc(CC)cc3)c3cc4c(cc3-c3sc5cc(/C=C6\C(=O)c7ccccc7C6=C(C#N)C#N)sc5c32)C(c2ccc(CC)cc2)(c2ccc(CC)cc2)c2c-4sc3cc(/C=C4\C(=O)c5ccccc5C4=C(C#N)C#N)sc23)cc1","CCOC(=O)c1sc2c(-c3cc4c(-c5ccc(CC)s5)c5sc(-c6sc(-c7cc8c(-c9ccc(CC)s9)c9sc(-c%10sc(-c%11cc%12c(-c%13ccc(CC)s%13)c%13sccc%13c(-c%13ccc(CC)s%13)c%12s%11)c%11sc(C(=O)OCC)c(F)c%10%11)cc9c(-c9ccc(CC)s9)c8s7)c7sc(C(=O)OCC)c(F)c67)cc5c(-c5ccc(CC)s5)c4s3)scc2c1F","10.1002/adma.201702547"
"PTB7-Th","6TBA","10.13","0.98","15.2","68","CCc1ccc(C2(c3ccc(CC)cc3)c3c(sc4cc(C=C5C(=O)N(CC)C(=S)N(CC)C5=O)sc34)-c3sc4c5c(sc4c32)-c2sc3cc(C=C4C(=O)N(CC)C(=S)N(CC)C4=O)sc3c2C5(c2ccc(CC)cc2)c2ccc(CC)cc2)cc1","CCOC(=O)c1sc2c(-c3cc4c(-c5ccc(CC)s5)c5sc(-c6sc(-c7cc8c(-c9ccc(CC)s9)c9sc(-c%10sc(-c%11cc%12c(-c%13ccc(CC)s%13)c%13sccc%13c(-c%13ccc(CC)s%13)c%12s%11)c%11sc(C(=O)OCC)c(F)c%10%11)cc9c(-c9ccc(CC)s9)c8s7)c7sc(C(=O)OCC)c(F)c67)cc5c(-c5ccc(CC)s5)c4s3)scc2c1F","10.1002/adma.201706816"
